Repository: AlexanderCaza/MaterialsDataset

# MaterialsDataset
An easy-to-manipulate CSV-based material properties dataset

File: tables/Compressive_Strength_of_Common_Wood.csv
Wood,Parallel to grain,Perpendicular to grain, (green),48.8,9,
Ash (white),51.1,8,
Aspen (quaking),29.3,2.6,
Balsa,8.6,0.5,
Balsam poplar,27.7,2.1,
Basswood (American),32.6,2.6,
Beech (American),50.3,7,
Birch (paper),39.2,4.1,
Birch (silver),39.2,5.1,
Birch (sweet),58.9,7.4,
Birch (yellow),56.3,6.7,
Black wattle,60.7,7.5,
Butternut,36.2,3.2,
Cedar (eastern red),41.5,6.3,
Cedar (northern white),27.3,2.1,
Cedar (southern white),32.4,2.8,
Cedar (western red),31.4,3.2,
Cherry (black),49,4.8,
Chestnut (American),36.7,4.3,
Cottonwood (black),31,2.1,
Cottonwood (eastern),33.9,2.6,
Cypress,43.9,5.4,
Douglas fir (coast),49.9,5.5,
Elm (American),38.1,4.8,
Elm (rock),48.6,8.5,
Elm (slippery),43.9,5.7,
Fir (balsam),36.4,2.8,
Fir (white),40,3.7,
Hemlock (eastern),37.3,4.5,
Hemlock (mountain),44.4,5.9,
Hemlock (western),49,3.8,
Hickory (mockernut),61.6,11.9,
Hickory (pignut),63.4,13.7,
Hickory (shagbark),63.5,12.1,
Juniper (alligator),28.4,11.7,
Larch (western),52.5,6.4,
Locust (black),70.2,12.6,
Locust (honey),51.7,12.7,
Magnolia (cucumber tree),43.5,3.9,
Magnolia (sweetbay),39.8,3.9,
Mahogany,46.9,7.6,
Maple (bigleaf),41,5.2,
Maple (black),46.1,7,
Maple (red),45.1,6.9,
Maple (silver, creek),36,5.1,
Maple (sugar),54,10.1,
Oak (black),45,6.4,
Oak (bur),41.8,8.3,
Oak (chestnut),47.1,5.8,
Oak (laurel),48.1,7.3,
Oak (live),61.4,19.6,
Oak (northern red),46.6,7,
Oak (pin),47,7,
Oak (post),45.3,9.9,
Oak (scarlet),57.4,7.7,
Oak (swamp chestnut),50.1,7.7,
Oak (swamp white),59.3,8.2,
Oak (white),51.3,7.4,
Pine (eastern white),33.1,3,
Pine (jack),39,4,
Pine (lobolly),49.2,5.4,
Pine (longleaf),58.4,6.6,
Pine (pitch),41,5.6,
Pine (ponderosa),36.7,4,
Pine (red),41.9,4.1,
Pine (shortleaf),50.1,5.7,
Pine (western white),34.7,3.2,
Poplar (yellow),38.2,3.4,
Redwood (young growth),36,3.6,
Sassafras,32.8,5.9,
Silver fir (Pacific),44.2,3.1,
Spruce (black),41.1,3.8,
Spruce (red),38.2,3.8,
Spruce (white),35.7,3,
Sycamore,37.1,4.8,
Tamarack,49.4,5.5,
Tupelo (black),38.1,6.4,
Walnut (black),52.3,7,
Willow (black),28.3,3,

File: tables/Density_Values_for_Iron_Alloys.csv
Alloy,Density (kg/m3),Additional_Info,
"Pure iron","7874",,
"Ingot iron","7866",,
"Wrought iron","7700",,
"Gray cast iron","6950 - 7350",,
"Malleable iron","7200 - 7340",,
"Ductile iron","7150",,
"High-nickel iron (Ni-Resist)","7500",,
"High-chromium white iron","7400",,
"0.06% C steel","7871",,
"0.23% C steel","7859",,
"0.435% C steel","7844",,
"1.22% C steel","7830",,
"0.5% Mo steel","7860","Low-carbon chromium-molybdenum steels",
"1Cr-0.5Mo steel","7860","Low-carbon chromium-molybdenum steels",
"1.25Cr-0.5Mo steel","7860","Low-carbon chromium-molybdenum steels",
"2.25Cr-1.0Mo steel","7860","Low-carbon chromium-molybdenum steels",
"5Cr-0.5Mo steel","7780","Low-carbon chromium-molybdenum steels",
"7Cr-0.5Mo steel","7780","Low-carbon chromium-molybdenum steels",
"9Cr-1Mo steel","7670","Low-carbon chromium-molybdenum steels",
"1Cr-0.35Mo-0.25V steel","7860","Medium-carbon alloy steels",
"H11 die steel (5Cr-1.5Mo-0.4V)","7750","Medium-carbon alloy steels",
"A-286","7910","Other iron-base alloys",
"16-25-6 alloy","8080","Other iron-base alloys",
"RA-330","8030","Other iron-base alloys",
"Incoloy 800","7950","Other iron-base alloys",
"Incoloy 901","8230","Other iron-base alloys",
"T1 tool steel","8670","Other iron-base alloys",
"M2 tool steel","8160","Other iron-base alloys",
"W1 tool steel","7840","Other iron-base alloys",
"06 tool steel","7700","Other iron-base alloys",
"A2 tool steel","7860","Other iron-base alloys",
"H22 tool steel","8360","Other iron-base alloys",
"L6 tool steel","7860","Other iron-base alloys",
"P20 tool steel","7850","Other iron-base alloys",
"20Cb3","8080","Other iron-base alloys",
"20W-4Cr-2V-12Co steel","8890","Other iron-base alloys",
"Invar (36% Ni)","8000","Other iron-base alloys",
"Hipernik (50% Ni)","8250","Other iron-base alloys",
"4% Si","7600","Other iron-base alloys",
"10.27% Si","6970","Other iron-base alloys",

File: tables/Density_of_Common_Rocks.csv
Name,Density,
00 - 3000,
Andesite,2400 - 2900,
Anorthosite,2750,
Anthracite,1400 - 1700,
Aplite,2600 - 2700,
Asbestos,2000 - 2800,
Basalt,2800 - 3200,
Basanite,2600 - 3200,
Bauxite,2550,
Breccia (volcanic),2140 - 3000,
Chalk,1200 - 2800,
Clay (soft shale),2200 - 2700,
Coal,1400 - 1800,
Conglomerate,2200 - 2700,
Diabase,2800 - 3100,
Diatomite,450 - 2300,
Diorite,2770 - 3000,
Dolerite,2700 - 3000,
Dolomite,2760 - 2840,
Flint,2500 - 2800,
Gabbro,2700 - 3300,
Gneiss,2500 - 2900,
Granite,2640 - 2760,
Granodiorite,2680 - 3000,
Gravel (dry),1400 - 1700,
Grenatite,3500 - 4300,
Gypsum,2200 - 2320,
Labradorite,2800,
Lignite,1100 - 1400,
Limestone (hard),2100 - 2760,
Limestone (soft),1200 - 2200,
Marble,2600 - 2800,
Marl,1800 - 2600,
Mica schist,2400 - 3200,
Microdiorite,2700 - 3000,
Microgabbro,2700 - 3100,
Microgranite,2500 - 2700,
Microsyenite,2700 - 2900,
Nepheline syenite,2600 - 2700,
Obsidian,2300 - 2800,
Pechstein,2200 - 2400,
Peat,300 - 840,
Peridotite,3100 - 3450,
Pumice,390 - 1100,
Quartzite,2640 - 2730,
Rhyolite,2100 - 2690,
Rock salt,2100 - 2200,
Sand (dry),1600 - 1700,
Sandstone (hard),2140 - 2650,
Sandstone (medium),2000 - 2140,
Sandstone (soft),1600 - 2000,
Schist,1500 - 3200,
Shale,2600 - 2900,
Slate,2700 - 2950,
Syenite,2600 - 2900,
Tachylite,2300 - 2800,
Trachyte,2200 - 2700,

File: tables/Density_of_Common_Wood.csv
Wood,Density,
Afromosia,690,
Ash (black),530,
Ash (blue),650,
Ash (green),610,
Ash (white),640,
Aspen (quaking),420,
Balsa,110 - 140,
Balsam poplar,330 - 465,
Basswood (American),320 - 590,
Beech (American),720,
Beech (blue),720,
Berlinia, ebiara,720,
Birch (paper),600,
Birch (silver),550,
Birch (sweet),710,
Birch (yellow),660,
Black wattle,720,
Bluegum (southern),820 - 980,
Boxelder,510,
Bucida (oxhorn),1100,
Buckeye (yellow),380,
Butternut,400,
Cedar (eastern red),490,
Cedar (northern white),300 - 315,
Cedar (southern white),350,
Cedar (tropical),370 - 700,
Cedar (western red),370,
Cherry (black),560,
Cherry (wild red),425,
Chestnut (American),480,
Corkwood,210,
Cottonwood (black),380,
Cottonwood (eastern),450,
Cypress,480 - 510,
Danta, kotibe,800,
Dogwood,800,
Douglas fir (coast),510 - 545,
Ebony (India),980,
Ebony (Mauritius),770,
Elm (American),550 - 660,
Elm (rock),660 - 800,
Elm (slippery),570,
Eucalyptus (jarrah),790,
Eucalyptus (karri),830,
Eucalyptus (mahogany),1060,
Fir (balsam),410,
Fir (white),415,
Greenheart,1060 - 1230,
Gum (red),530,
Hairi,510,
Hemlock (eastern),430 - 450,
Hemlock (mountain),480,
Hemlock (western),440 - 465,
Hickory (bigleaf),810,
Hickory (mockernut),820,
Hickory (pignut),770 - 840,
Hickory (shagbark),840,
Hornbeam,760,
Iroko,800,
Ironwood (black),1080,
Juniper (alligator),580,
Lapacho, bethabara, ipe,1060 - 1200,
Larch (western),590 - 610,
Locust (black),710,
Locust (honey),670,
Magnolia (cucumber tree),520,
Magnolia (sweetbay),465,
Mahogany,660 - 850,
Mahogany (Africa),670,
Mahogany (India),540,
Maple (bigleaf),545,
Maple (black),640,
Maple (red),610,
Maple (silver, creek),530,
Maple (sugar),680 - 700,
Oak (black),670,
Oak (bur),670,
Oak (canyon live),840,
Oak (chestnut),740,
Oak (laurel),700,
Oak (live),980,
Oak (northern red),705,
Oak (pin),680,
Oak (post),750,
Oak (scarlet),750,
Oak (swamp chestnut),760,
Oak (swamp white),790,
Oak (white),770,
Oboto,660 - 865,
Persimmon (common),710,
Pine (eastern white),370 - 430,
Pine (jack),460,
Pine (lobolly),590,
Pine (longleaf),640,
Pine (patula),480 - 610,
Pine (pitch),540,
Pine (ponderosa),420 - 450,
Pine (red),470 - 500,
Pine (shortleaf),540 - 580,
Pine (western white),420 - 430,
Poplar (yellow),430,
Red cedar (Australian),510,
Redwood (young growth),380 - 450,
Rosewood (Brazilian),850,
Rosewood (Indian),850,
Sassafras,470,
Satinwood (Sri Lanka),1030,
Silver fir (Pacific),430,
Sourwood,590,
Spruce (black),430,
Spruce (red),410 - 450,
Spruce (white),450,
Sycamore,400 - 600,
Tamarack,560,
Teak (India),580,
Thuja,315,
Tupelo (black),550 - 560,
Walnut (black),560 - 610,
Willow (black),400 - 600,

File: tables/Density_of_Nickel_Alloys.csv
Trade name,UNS number,Density,
K93600,8110,
Alloy 42,N94100,8110,
Alloy 46,K94600,8200,
Alloy 52,N14052,8030,
Alloy 188,R30188,9140,
Alloy 200,N02200,8890,
Alloy 201,N02201,8890,
Alloy 205,N02205,8890,
Alloy 270,N02270,8890,
Alloy 400,N04400,8800,
Alloy 405,N04405,8800,
Alloy C263,N07263,8360,
HASTELLOY® B,N10001,9240,
HASTELLOY® B2,N10665,9220,
HASTELLOY® B3,N10675,9220,
HASTELLOY® C4,N06455,8640,
HASTELLOY® C22,N06022,8690,
HASTELLOY® C276,N10276,8890,
HASTELLOY® C2000,N06200,8500,
HASTELLOY® G3,N06985,8140,
HASTELLOY® G30,N06030,8220,
HASTELLOY® HX,N06920,8230,
HASTELLOY® N,N10003,8860,
HASTELLOY® S,N06635,8750,
HASTELLOY® X,N06002,8220,
HAYNES® 188,R30188,8980,
HAYNES® 214,N07214,8050,
HAYNES® 230,N06230,8970,
HAYNES® 242,N10242,9050,
HAYNES® 263,N07263,8360,
HAYNES® 282,N07208,8270,
HAYNES® 556,R30556,8230,
HAYNES® HR-120,N08120,8070,
HAYNES® HR-160,N12160,8080,
INCOLOY® 800,N08800,7940,
INCOLOY® 800HT,N08811,7940,
INCOLOY® 825,N08825,8140,
INCOLOY® 902,N09902,8050,
INCOLOY® 903,N19903,8250,
INCOLOY® 907,N19907,8330,
INCOLOY® 909,N19909,8300,
INCOLOY® 925,N09925,8080,
INCONEL® 600,N06600,8470,
INCONEL® 601,N06601,8110,
INCONEL® 601GC,N06601,8110,
INCONEL® 603XL,N06603,8540,
INCONEL® 617,N06617,8360,
INCONEL® 625,N06625,8440,
INCONEL® 625LCF,N06626,8440,
INCONEL® 686,N06686,8720,
INCONEL® 690,N06690,8190,
INCONEL® 693,N06693,7770,
INCONEL® 718,N07718,8190,
INCONEL® 718SPF,NO7718,8190,
INCONEL® 725,N07725,8310,
INCONEL® 740,N07740,8050,
INCONEL® 751,N07751,8220,
INCONEL® 783,R30783,7810,
INCONEL® MA 754,N07754,8300,
INCONEL® X-750,N07750,8280,
Invar 36,K93601,8100,
Invar 42,K94100,8100,
Invar 48,K94800,8200,
Invar K,K94610,8160,
MONEL® 400,N04400,8800,
MONEL® 401,N04401,8890,
MONEL® 404,N04404,8910,
MONEL® K-500,N05500,8440,
MONEL® R-405,N04405,8800,
NIMONIC® 75,N06075,8370,
NIMONIC® 80A,N07080,8190,
NIMONIC® 81,N07081,8060,
NIMONIC® 90,N07090,8180,
NIMONIC® 105,N07105,8010,
NIMONIC® 115,N07115,7850,
NIMONIC® 263,N07263,8360,
NIMONIC® 901,N09901,8140,
NiSPAN-C® 902,N09902,8050,
René® 41,N07041,8250,
Udimet® 500,N07500,8020,
Udimet® 700,N07700,7910,

File: tables/Density_of_Polymers_and_Plastics.csv
Name,Density,
"Acrylonitrile butadiene-styrene (ABS)","1040 - 1180",
"Butyl rubber (IIR)","920",
"Casein formaldehyde (GAT)","1340 - 1350",
"Cellulose acetate (CA)","1270 - 1340",
"Cellulose acetate butyrate (CAB)","1150 - 1220",
"Cellulose acetate propionate (CAP)","1150 - 1220",
"Cellulose nitrate (CN)","1350 - 1600",
"Chlorinated polyvinyl chloride (CPVC)","1490 - 1500",
"Chlorofluorinated polyethylene (CSM)","1200",
"Epichlorohydrin rubber (ECO)","1200",
"Epoxy resin","1120 - 1180",
"Ethylene propylene diene rubber (EPDM)","850",
"Ethylene tetrafluoroethylene (ETFE)","1700",
"Ethylene propylene rubber (EPR)","855 - 888",
"Ethylene chlorotrifluoroethylene (ECTFE)","1680",
"Fluorinated ethylene propylene (FEP)","2150",
"Melamine formaldehyde (MF)","1500",
"Natural rubber","920 - 1037",
"Nitrile rubber (NBR)","1000",
"Nylon 6 (PA6)","1130",
"Nylon 11 (PA11)","1040",
"Nylon 12 (PA12)","1010",
"Nylon 46 (PA46)","1180",
"Nylon 66 (PA66)","1140",
"Nylon 610 (PA610)","1100 - 1190",
"Nylon 612 (PA612)","1060",
"Perfluorinated alkoxy (PFA)","2140 - 2150",
"Phenol formaldehyde (PF)","1360",
"Polyamide-imide (PAI)","1420 - 1460",
"Polyarylate resins (PAR)","1210",
"Polybenzeneimidazole (PBI)","1300",
"Polybutadiene (BR)","910",
"Polybutylene terephthalate (PBT)","1310",
"Polybutylene (PB)","935",
"Polycarbonate (PC)","1200",
"Neoprene (CPR)","1230 - 1250",
"Polyether ether ketone (PEEK)","1320",
"Polyetherimide (PEI)","1270",
"Polyethersulfone (PESU)","1370",
"High-density polyethylene (HDPE)","950 - 968",
"Low-density polyethylene (LDPE)","912 - 925",
"Medium-density polyethylene (MDPE)","926 - 940",
"Ultrahigh molecular weight polyethylene (UHMWPE)","940",
"Polyethylene naphthalate (PEN)","1360",
"Polyethylene oxide (PEO)","1125",
"Polyethylene terephthalate (PET)","1560",
"Polyhydroxybutyrate (PHB)","1250",
"Polyimide (PI)","1420",
"Polylactic acid (PLA)","1250",
"Polymethyl methacrylate (PMMA)","1180 - 1190",
"Polymethylpentene (PMP)","835",
"Polyoxymethylene (POM)","1400",
"Polyphenylene oxide (PPO)","1090",
"Polyphenylene sulfide (PPS)","1350",
"Polypropylene (PP atactic)","850 - 900",
"Polypropylene (PP isotactic)","920 - 940",
"Polypropylene (PP syndiotactic)","890 - 915",
"High-impact polystyrene (HIPS)","1040",
"Polystyrene (PS)","1050 - 1070",
"Polysulfide rubber (PSR)","1340",
"Polysulfone (PSU)","1240",
"Polytetrafluoroethylene (PTFE)","2130 - 2220",
"Polytrifluorochloroethylene (PTFCE)","2100",
"Polyurethane (PUR)","1050 - 1250",
"Polyvinyl acetate (PVA)","1190",
"Polyvinylidene chloride (PVDC)","1630",
"Polyvinylidene fluoride (PVDF)","1760",
"Polyvinyl fluoride (PVF)","1380 - 1720",
"Polyvinyl chloride (PVC)","1160 - 1550",
"Propylene vinylidene hexafluoride (PVHF)","1800 - 1860",
"Silicone rubber","1150",
"Styrene-butadiene rubber (SBR)","940",
"Isoprene rubber (IR)","940",
"Unplasticized polyvinyl chloride (UPVC)","1300 - 1450",
"Unsaturated polyester (UP)","1780",
"Urea-formaldehyde (UF)","1470 - 1520",

File: tables/Density_of_Salts.csv
Name,Density,
Sodium chloride (NaCl),2.170,
Potassium chloride (KCl),1.988,
Calcium chloride (CaCl2),2.150,
Sodium carbonate (Na2CO3),2.540,
Sodium sulfate (Na2SO4),2.670,
Potassium sulfate (K2SO4),2.660,
Magnesium sulfate (MgSO4),2.660,
Sodium bicarbonate (NaHCO3),2.200,
Ammonium chloride (NH4Cl),1.519,
Ammonium sulfate ((NH4)2SO4),1.770,
Sodium nitrate (NaNO3),2.260,
Potassium nitrate (KNO3),2.100,
Aluminum sulfate (Al2(SO4)3),1.610,
Potassium phosphate (K3PO4),2.564,
Sodium acetate (C2H3NaO2),1.528,
Sodium thiosulfate (Na2S2O3),1.667,
Ammonium nitrate (NH4NO3),1.720,
Calcium chloride dihydrate (CaCl2H4O2),1.850,
Potassium bromide (KBr),2.740,
Sodium bromide (NaBr),3.200,
Sodium metabisulfite (Na2S2O5),1.480,
Sodium bisulfite (NaHSO3),1.480,
Sodium bisulfate (NaHSO4),2.430,
Sodium hydrogen carbonate (NaHCO3),2.200,
Potassium chlorate (KClO3),2.320,
Sodium chlorate (NaClO3),2.500,
Sodium perchlorate (NaClO4),2.520,
Potassium permanganate (KMnO4),2.700,
Sodium chromate (Na2CrO4),2.720,
Sodium dichromate (Na2Cr2O7),2.350,
Sodium Borate (Na2B4O7),2.400,
Sodium sulfate decahydrate (Na2SO4·10H2O),1.460,
Sodium nitrite (NaNO2),2.170,
Sodium hydrosulfide (NaHS),1.790,

File: tables/Density_of_Semiconductors.csv
Semiconductor,Crystal structure,Type,Density,I,6473,
AgI,Sphalerite,I-VII,5670,
,Wurtzite,,2550,
,Wurtzite,,3910,
AlAs,Sphalerite,III-V,3810,
AlN,Wurtzite,III-V,3260,
AlP,Sphalerite,III-V,2420,
AlSb,Sphalerite,III-V,4218,
BeS,Sphalerite,II-VI,2360,
BeSe,Sphalerite,II-VI,4315,
BeTe,Sphalerite,II-VI,5090,
BN,Sphalerite,III-V,3490,
BP,Sphalerite,III-V,2970,
C,Diamond,IV-IV,3510,
CdS,Sphalerite,II-VI,4838,
CdS,Wurtzite,II-VI,4820,
CdSe,Sphalerite,II-VI,5740,
CdSe,Wurtzite,II-VI,5660,
CdTe,Sphalerite,II-VI,5867,
CuBr,Sphalerite,I-VII,4980,
CuCl,Sphalerite,I-VII,3530,
Cul,Sphalerite,I-VII,5630,
,Sphalerite,,5750,
GaAs,Sphalerite,III-V,5318,
GaN,Wurtzite,III-V,6100,
GaP,Sphalerite,III-V,4131,
GaSb,Sphalerite,III-V,5619,
Ge,Diamond,IV-IV,5324,
HgS,Sphalerite,II-VI,7730,
HgSe,Sphalerite,II-VI,8250,
HgTe,Sphalerite,II-VI,8170,
,Sphalerite,III-V,5800,
InAs,Sphalerite,III-V,5667,
InN,Wurtzite,III-V,6880,
InP,Sphalerite,III-V,4791,
InSb,Sphalerite,III-V,5778,
,Antifluorite,,3099,
,Antifluorite,,2000,
,Antifluorite,,3530,
MnTe,Wurtzite,II-VI,6701,
PbS,Halite,II-VI,7597,
PbSe,Halite,II-VI,8275,
PbTe,Halite,II-VI,8272,
Si,Diamond,IV-IV,2328,
SiC,Sphalerite,IV-IV,3210,
Te,y-Se,VI-VI,6237,
ZnO,Wurtzite,II-VI,5660,
ZnO,Sphalerite,II-VI,5675,
ZnS,Sphalerite,II-VI,4090,
ZnS,Wurtzite,II-VI,4100,
ZnSe,Sphalerite,II-VI,5266,
,Sphalerite,,5530,
ZnTe,Sphalerite,II-VI,5645,

File: tables/Density_of_Sulfides.csv
Name,Density,
Iron(II) Sulfide (FeS),4.700,
Zinc Sulfide (ZnS),4.090,
Lead(II) Sulfide (PbS),7.600,
Copper(I) Sulfide (Cu2S),5.600,
Copper(II) Sulfide (CuS),4.760,
Silver Sulfide (Ag2S),7.230,
Mercury(II) Sulfide (HgS),8.100,
Cobalt Sulfide (CoS),5.450,
Cadmium Sulfide (CdS),4.830,
Molybdenum(IV) Sulfide (MoS2),5.060,
Manganese(II) Sulfide (MnS),4.000,
Bismuth(III) Sulfide (Bi2S3),6.780,
Antimony(III) Sulfide (Sb2S3),4.562,
Arsenic(III) Sulfide (As2S3),3.460,
Tin(II) Sulfide (SnS),5.080,
Tin(IV) Sulfide (SnS2),4.500,
Aluminum Sulfide (Al2S3),2.020,
Chromium(III) Sulfide (Cr2S3),3.800,
Sodium Sulfide (Na2S),1.856,
Potassium Sulfide (K2S),1.740,
Barium Sulfide (BaS),4.300,
Strontium Sulfide (SrS),3.700,
Calcium Sulfide (CaS),2.590,
Magnesium Sulfide (MgS),2.680,
Lithium Sulfide (Li2S),1.640,
Rubidium Sulfide (Rb2S),2.910,

File: tables/Electrical_Conductivity_of_Dielectric_Materials.csv
Material,Class,Conductivity (S/cm),
"Alumina (90 wt% Al2O3)","Ceramic","10-14",
"Alumina (96 wt% Al2O3)","Ceramic","10-14",
"Alumina (99.5 wt% Al2O3)","Ceramic","10-15",
"Alumina (99.9 wt% Al2O3)","Ceramic","10-14",
"Alumina (99.99 wt% Al2O3)","Ceramic","10-15",
"Alumina porcelain","Ceramic","10-14",
"Bakelite (phenol formaldehyde resin)","Polymer","10-15",
"Cellulose acetate","Thermoplastic","10-13",
"Cellulose triacetate","Thermoplastic","10-15",
"Cordierite (Mg2Al4Si5O18)","Mineral","10-14",
"Corning® 0010","Glass","10-17",
"Corning® 0080","Glass","10-12",
"Corning® 0120","Glass","10-17",
"Ebonite","Polymer","10-15",
"Fluoroelastomer","Elastomer","10-17",
"Forsterite (Mg2SiO4)","Mineral","10-13",
"Macor®","Glass","10-16",
"Marble (CaCO3)","Rock","10-10 - 10-8",
"Mica, muscovite type (KAl2(Si3Al)O10(OH,F)2)","Mineral","10-13 - 10-11",
"Mica, phlogopite type (KMg3AlSi3O10(F,OH)2)","Mineral","10-15 - 10-12",
"Mullite (Al6Si2O13)","Ceramic","10-13",
"Ozocerite (natural paraffins)","Mineraloid","10-14",
"Polyester","Thermoplastic","10-18",
"Polyethylene","Thermoplastic","10-16",
"Polyimide","Thermoplastic","10-18",
"Polypropylene","Thermoplastic","10-16",
"Polytetrafluoroethylene","Thermoplastic","10-18",
"Polytrifluorochloroethylene","Thermoplastic","10-18",
"Polyurethane","Thermoset","10-11",
"Polyvinyl chloride","Thermoplastic","10-14",
"Polyvinyl fluoride","Thermoplastic","10-13",
"Polyvinylidene chloride","Thermoplastic","10-16",
"Polyvinylidene fluoride","Thermoplastic","10-14",
"Rutile (TiO2)","Mineral","10-14",
"Silicon dioxide (SiO2)","Ceramic","10-17 - 10-14",
"Silicon nitride (Si3N4)","Ceramic","10-14",
"Soapstone","Mineral","10-13",
"Steatite (talc)","Ceramic","10-13",
"Vycor® (96 wt% SiO2, 3 wt% B2O3)","Glass","10-16",
"Zirconium oxide (ZrO2)","Ceramic","10-15",

File: tables/Electrical_Resistivity_of_Ceramics.csv
Name,Class,Resistivity,
"Barium hexaboride (BaB6)","Borides","7.7×10-5",
"Beryllium diboride (BeB2)","Borides","0.01",
"Beryllium hexaboride (BeB6)","Borides","107",
"Calcium hexaboride (CaB6)","Borides","2.22×10-4",
"Chromium boride (Cr5B3)","Borides","6.4×10-5",
"Chromium diboride (CrB2)","Borides","2.1×10-5",
"Lanthanum hexaboride (LaB6)","Borides","1.74×10-5",
"Molybdenum diboride (MoB2)","Borides","4.5×10-5",
"Silicon hexaboride (SiB6)","Borides","0.2",
"Tantalum boride (TaB)","Borides","10-4",
"Titanium boride (TiB)","Borides","4.0×10-5",
"Tungsten boride (WB)","Borides","4.1×10-6",
"Vanadium diboride (VB2)","Borides","2.3×10-5",
"Zirconium diboride (ZrB2)","Borides","9.2×10-6",
"Boron carbide (B4C)","Carbides","4.5×10-3",
"Chromium carbide (Cr3C2)","Carbides","7.5×10-5",
"Graphite (C)","Carbides","1.385×10-3",
"Hafnium carbide (HfC)","Carbides","4.5×10-5",
"Molybdenum carbide (MoC)","Carbides","5.0×10-5",
"Thorium carbide (ThC)","Carbides","2.5×10-5",
"Titanium carbide (TiC)","Carbides","5.25×10-5",
"Tungsten carbide (WC)","Carbides","1.92×10-5",
"Tungsten hemicarbide (W2C)","Carbides","8.1×10-5",
"Uranium carbide (UC)","Carbides","5.0×10-5",
"Zirconium carbide (ZrC)","Carbides","6.8×10-5",
"Aluminum nitride (AlN)","Nitrides","1011",
"Boron nitride (BN)","Nitrides","1013",
"Chromium nitride (CrN)","Nitrides","6.4×10-4",
"Hafnium nitride (HfN)","Nitrides","3.3×10-5",
"Niobium nitride (NbN)","Nitrides","7.8×10-5",
"Titanium nitride (TiN)","Nitrides","2.17×10-5",
"Vanadium nitride (VN)","Nitrides","8.6×10-5",
"Zirconium nitride (ZrN)","Nitrides","1.36×10-5",
"Chromium disilicide (CrSi2)","Silicides","1.4×10-3",
"Chromium silicide (Cr3Si)","Silicides","4.55×10-5",
"Molybdenum disilicide (MoSi2)","Silicides","2.15×10-5",
"Tantalum disilicide (TaSi2)","Silicides","8.5×10-6",
"Titanium disilicide (TiSi2)","Silicides","1.23×10-4",
"Tungsten disilicide (WSi2)","Silicides","3.34×10-5",
"Uranium silicide (U3Si2)","Silicides","1.5×10-4",
"Vanadium disilicide (VSi2)","Silicides","9.5×10-6",
"Vanadium silicide (V3Si)","Silicides","2.03×10-4",
"Zirconium disilicide (ZrSi2)","Silicides","1.61×10-4",
"Aluminum sesquioxide (Al2O3)","Oxides","2×1017",
"Calcium oxide (CaO)","Oxides","108",
"Cerium dioxide (CeO2)","Oxides","10000",
"Hafnium dioxide (HfO2)","Oxides","5×109",
"Niobium pentoxide (Nb2O5)","Oxides","5.5×106",
"Silicon dioxide (SiO2)","Oxides","1014",
"Tantalum pentoxide (Ta2O5)","Oxides","106",
"Thorium dioxide (ThO2)","Oxides","4×1013",
"Titanium dioxide (TiO2)","Oxides","1013",
"Uranium dioxide (UO2)","Oxides","38000",
"Zirconium dioxide (ZrO2)","Oxides","77",

File: tables/Electrical_Resistivity_of_Magnesium_Alloys.csv
Trade name,UNS number,Resistivity,
AM100A,M10100,15,
AM50A,M10500,13,
AM60A,M10600,12,
AM60B,M10602,12,
AZ31B,M11311,9.2,
AZ61A,M11610,12.5,
AZ63A,M11630,11.5,
AZ80A,M11800,14.5,
AZ81A,M11810,14.3,
AZ91A,M11910,17,
AZ91B,M11912,14.3,
AZ91C,M11914,15.2,
AZ91D,M11916,14,
AZ91E,M11919,14,
AZ92A,M11920,14,
EQ21A,M18330,6.85,
EZ33A,M12330,7,
HK31A,M13310,7.2,
HM21A,M13210,5.2,
HM31A,M13312,6.6,
HZ32A,M13320,6.5,
K1A,M18010,5.7,
M1A,M15100,5,
QE22A,M18220,6.85,
WE43A,M18430,14.8,
WE43B,M18432,14.8,
WE54A,M18410,17.3,
ZC63A,,5.4,
ZE41A,M16410,6,
ZE63A,M16630,5.6,
ZH62A,M16620,6.5,
ZK40A,M16400,6,
ZK51A,M16510,6,
ZK60A,M16600,6.2,
ZK61A,M16610,6,

File: tables/Electrical_Resistivity_of_Nickel_Alloys.csv
Trade name,UNS number,Resistivity,0,61,
Alloy 46,K94600,47,
Alloy 52,N14052,43,
Alloy 200,N02200,9.6,
Alloy 201,N02201,8.5,
Alloy 205,N02205,9.5,
Alloy 270,N02270,7.5,
HASTELLOY® B2,N10665,137,
HASTELLOY® B3,N10675,137,
HASTELLOY® C4,N06455,125,
HASTELLOY® C22,N06022,114,
HASTELLOY® C276,N10276,130,
HASTELLOY® C2000,N06200,128,
HASTELLOY® G3,N06985,108,
HASTELLOY® G30,N06030,116,
HASTELLOY® HX,N06920,11.6,
HASTELLOY® N,N10003,120,
HASTELLOY® S,N06635,128,
HASTELLOY® X,N06002,11.8,
HAYNES® 214,N07214,136,
HAYNES® 230,N06230,125,
HAYNES® 242,N10242,122,
HAYNES® 263,N07263,115,
HAYNES® 282,N07208,126,
HAYNES® 556,R30556,95.2,
HAYNES® HR-120,N08120,105,
HAYNES® HR-160,N12160,111,
INCOLOY® 800,N08800,98.9,
INCOLOY® 800HT,N08811,98.9,
INCOLOY® 825,N08825,113,
INCOLOY® 902,N09902,101,
INCOLOY® 903,N19903,61,
INCOLOY® 907,N19907,69.7,
INCOLOY® 909,N19909,72.8,
INCOLOY® 925,N09925,116.6,
INCONEL® 600,N06600,103,
INCONEL® 601,N06601,118,
INCONEL® 601GC,N06601,118,
INCONEL® 603XL,N06603,116,
INCONEL® 617,N06617,122,
INCONEL® 625,N06625,129,
INCONEL® 625LCF,N06626,129,
INCONEL® 686,N06686,123.7,
INCONEL® 690,N06690,114.8,
INCONEL® 693,N06693,117,
INCONEL® 718,N07718,125,
INCONEL® 718SPF,NO7718,125,
INCONEL® 725,N07725,114,
INCONEL® 740,N07740,117,
INCONEL® 751,N07751,122,
INCONEL® MA754,N07754,108,
INCONEL® MA758,,114,
INCONEL® X-750,N07750,122,
Invar® 36,K93601,80,
Invar® 42,K94100,61,
Invar® 48,K94800,47,
Invar® K,K94610,43,
MONEL® 400,N04400,51.1,
MONEL® 401,N04401,49.8,
MONEL® 404,N04404,49.8,
MONEL® K-500,N05500,61.8,
MONEL® R-405,N04405,51.2,
NIMONIC® 75,N06075,109,
NIMONIC® 80A,N07080,124,
NIMONIC® 81,N07081,127,
NIMONIC® 90,N07090,118,
NIMONIC® 105,N07105,131,
NIMONIC® 115,N07115,139,
NIMONIC® 263,N07263,115,
NIMONIC® 901,N09901,112,
NIMONIC® PE16,,110,
NIMONIC® PK33,,126,
NiSPAN-C® 902,N09902,51,
René® 41,N07041,130.8,
Udimet® 500,N07500,120.3,

File: tables/Electrical_Resistivity_of_Pure_Metals.csv
Metal,Resistivity (Ω·m) ×10,
),39,
Barium (Ba),34,
Beryllium (Be),3.7,
Bismuth (Bi),107,
Cadmium (Cd),6.8,
Calcium (Ca),3.42,
Cerium (Ce),82.8,
Cesium (Cs),20.8,
Chromium (Cr),12.6,
Cobalt (Co),5.6,
Copper (Cu),1.71,
Dysprosium (Dy),92.6,
Erbium (Er),86,
Europium (Eu),90,
Gadolinium (Gd),131,
Gallium (Ga),13.6,
Gold (Au),2.26,
Hafnium (Hf),33.7,
Holmium (Ho),81.4,
Indium (In),8,
Iridium (Ir),4.7,
Iron (Fe),9.87,
Lanthanum (La),61.5,
Lead (Pb),21.1,
Lithium (Li),9.47,
Lutetium (Lu),58.2,
Magnesium (Mg),4.48,
Manganese (Mn),144,
Mercury (Hg),96.1,
Molybdenum (Mo),5.47,
Neodymium (Nd),64.3,
Nickel (Ni),7.12,
Niobium (Nb),15.2,
Osmium (Os),8.1,
Palladium (Pd),10.73,
Platinum (Pt),10.7,
Polonium (Po),40,
Potassium (K),7.39,
Praseodymium (Pr),70,
Promethium (Pm),75,
Protactinium (Pa),17.7,
Rhenium (Re),17.2,
Rhodium (Rh),4.3,
Rubidium (Rb),13.1,
Ruthenium (Ru),7.1,
Samarium (Sm),94,
Scandium (Sc),56.2,
Silver (Ag),1.617,
Sodium (Na),4.88,
Strontium (Sr),13.4,
Tantalum (Ta),13.4,
Terbium (Tb),115,
Thallium (Tl),15,
Thorium (Th),14.7,
Thulium (Tm),67.6,
Tin (Sn),11.5,
Titanium (Ti),39,
Tungsten (W),5.39,
Uranium (U),28,
Vanadium (V),20.1,
Ytterbium (Yb),25,
Yttrium (Y),59.6,
Zinc (Zn),6.01,
Zirconium (Zr),42.9,

File: tables/Electrical_Resistivity_of_Titanium_Alloys.csv
Trade name,UNS number,Resistivity,
"Grade 1","R50250","4.2",
"Grade 2","R50400","5.2",
"Grade 3","R50550","5.4",
"Grade 4","R50700","6",
"Grade 5","R56400","17",
"Grade 6","R54520","16",
"Grade 7","R52400","5.5",
"Grade 9","R56320","12.7",
"Grade 10","R58030","15.6",
"Grade 11","R52250","5.5",
"Grade 12","R53400","5.2",
"Grade 16","R52402","5.6",
"Grade 17","R52252","5.6",
"Grade 18","R56322","12.4",
"Grade 21","R58210","13.5",
"Grade 23","R56401","17.8",
"Grade 32","R55111","15.3",
"Timetal® 1100","","17.9",
"Timetal® 21S","R58210","13.5",
"Timetal® 551","","17",
"Timetal® 621","R56210","16",
"Timetal® 6-2-4-2","R54620","19",
"Timetal® 6-2-4-6","R56260","19",
"Timetal® 62S","","16.3",
"Timetal® 679","","16",
"Timetal® 685","","16.7",
"Timetal® 8-1-1","R54810","19.8",
"Timetal® 230","","6.5",

File: tables/Elongation_of_Nickel_Alloys_(Annealed).csv
Trade name,UNS number,Elongation (%),2,
Alloy 42,N94100,43,
Alloy 46,K94600,30,
Alloy 52,N14052,30,
Alloy 188,R30188,55,
Alloy 200,N02200,45,
Alloy 201,N02201,50,
Alloy 205,N02205,45,
Alloy 270,N02270,50,
Alloy 400,N04400,30 - 45,
Alloy 405,N04405,40,
Alloy C263,N07263,45,
HASTELLOY® B2,N10665,50,
HASTELLOY® B3,N10675,50,
HASTELLOY® C4,N06455,52,
HASTELLOY® C22,N06022,60,
HASTELLOY® C276,N10276,56,
HASTELLOY® C2000,N06200,60,
HASTELLOY® G3,N06985,40 - 50,
HASTELLOY® G30,N06030,56 - 65,
HASTELLOY® HX,N06920,46,
HASTELLOY® N,N10003,50,
HASTELLOY® S,N06635,49,
HASTELLOY® X,N06002,43,
HAYNES® 214,N07214,37,
HAYNES® 230,N06230,48,
HAYNES® 242,N10242,34,
HAYNES® 263,N07263,36,
HAYNES® 282,N07208,59,
HAYNES® 556,R30556,47,
HAYNES® HR-120,N08120,50,
HAYNES® HR-160,N12160,68,
INCOLOY® 800,N08800,40 - 45,
INCOLOY® 800HT,N08811,45,
INCOLOY® 825,N08825,45,
INCOLOY® 902,N09902,25,
INCOLOY® 903,N19903,14,
INCOLOY® 907,N19907,14,
INCOLOY® 909,N19909,15,
INCOLOY® 925,N09925,24,
INCONEL® 600,N06600,35 - 55,
INCONEL® 601,N06601,40 - 70,
INCONEL® 601GC,N06601,35 - 55,
INCONEL® 603XL,N06603,50,
INCONEL® 617,N06617,56 - 62,
INCONEL® 625,N06625,42,
INCONEL® 625LCF,N06626,40,
INCONEL® 686,N06686,60,
INCONEL® 690,N06690,39 - 52,
INCONEL® 693,N06693,45,
INCONEL® 718,N07718,20,
INCONEL® 718SPF,NO7718,31,
INCONEL® 725,N07725,30 - 60,
INCONEL® 740,N07740,58,
INCONEL® 751,N07751,18 - 26,
INCONEL® 783,R30783,24,
INCONEL® MA754,N07754,20,
INCONEL® MA758,,27,
INCONEL® X-750,N07750,20,
Invar® 36,K93601,30 - 45,
Invar® 42,K94100,32,
Invar® 48,K94800,43,
Invar® K,K94610,42,
MONEL® 400,N04400,35 - 60,
MONEL® 401,N04401,51,
MONEL® 404,N04404,50,
MONEL® K-500,N05500,25 - 30,
MONEL® R-405,N04405,35 - 50,
NIMONIC® 75,N06075,40,
NIMONIC® 80A,N07080,30,
NIMONIC® 81,N07081,38,
NIMONIC® 90,N07090,30,
NIMONIC® 91,,31.2,
NIMONIC® 105,N07105,22,
NIMONIC® 115,N07115,27,
NIMONIC® 263,N07263,39,
NIMONIC® 901,N09901,15,
NIMONIC® PE11,,20,
NIMONIC® PE16,,37,
NIMONIC® PK33,,30,
NiSPAN-C® 902,N09902,30,
René® 41,N07041,14,
René® 95,,15,
Udimet® 500,N07500,32,
Udimet® 520,,20,
Udimet® 700,N07700,17,
Udimet® 720,,9,

File: tables/Elongation_of_Platinum_Alloys_(Annealed).csv
Name,Elongation (%),r,28,
90Pt-10Ir,24,
85Pt-15Ir,22,
80Pt-20Ir,20,
75Pt-25Ir,18,
70Pt-30Ir,16,
95Pt-5Rh,31,
90Pt-10Rh,29,
80Pt-20Rh,27,
70Pt-30Rh,23,
60Pt-40Rh,22,
95Pt-5Ru,34,
90Pt-10Ru,31,

File: tables/Elongation_of_Titanium_Alloys_(Annealed).csv
Trade name,UNS number,Composition,Elongation (%),50550,,18,
Grade 4,R50700,,15,
Grade 5,R56400,Ti-6Al-4V,10 - 18,
Grade 6,R54520,Ti-5Al-2.5Sn,10 - 16,
Grade 7,R52400,Ti-0.2Pd,20 - 28,
Grade 9,R56320,Ti-3Al-2.5V,15 - 17,
Grade 10,R58030,Ti-11.5Mo-6Zr-4.5Sn,5,
Grade 11,R52250,Ti-0.2Pd,24 - 37,
Grade 12,R53400,Ti-0.3Mo-0.8Ni,18 - 22,
Grade 13,R53413,Ti-0.5Ni-0.05Ru,24,
Grade 14,R53414,Ti-0.5Ni-0.05Ru,20,
Grade 15,R53415,Ti-0.5Ni-0.05Ru,18,
Grade 16,R52402,Ti-0.06Pd,20 - 28,
Grade 17,R52252,Ti-0.06Pd,24 - 37,
Grade 18,R56322,Ti-3Al-2.5V-0.06Pd,15 - 17,
Grade 19,R58153,Ti-8V-6Cr-4Mo-4Zr-3Al,15,
Grade 20,R58645,Ti-8V-6Cr-4Zr-4Mo-3Al-0.05Pd,6 - 10,
Grade 21,R58210,Ti-15Mo-3Al-2.7Nb-0.25Si,15,
Grade 23,R56401,Ti-6Al-4V (ELI),15,
Grade 24,R56405,Ti-6Al-4V-0.06Pd,10,
Grade 25,R56403,Ti-6Al-4V-0.5Ni-0.06Pd,10,
Grade 26,R52404,Ti-0.1Ru,20,
Grade 27,R52254,Ti-0.1Ru,24,
Grade 28,R56323,Ti-3Al-2.5V-0.5Ru,15,
Grade 29,R56404,Ti-6Al-4V-0.1Ru,10,
Grade 30,R53530,,23,
Grade 31,R53532,,20,
Grade 32,R55111,Ti-5Al-1Sn-1Zr-1V-0.8Mo,11,
Grade 33,R53442,,23,
Grade 34,R53445,,20,
Grade 36,R58450,Ti-45Nb,21 - 23,
Grade 37,R52815,,22,
Grade 38,R54250,,11,
Timetal® 17,R58650,Ti-5Al-2Sn-4Mo-2Zr-4Cr,7 - 10,
Timetal® 10-2-3,R56410,Ti-10V-2Fe-3Al,8 - 15,
Timetal® 1100,,Ti-6Al-4Zr-2.7Sn-0.4Mo-0.45Si,6,
Timetal® 15-3,R58153,Ti-15V-3Al-3Sn-3Cr,5 - 7,
Timetal® 21S,R58210,Ti-15Mo-3Nb-3Al-0.2Si,12,
Timetal® 367,R56700,Ti-6Al-7Nb,10,
Timetal® 550,,Ti-4Al-4Mo-2Sn-0.5Si,9 - 14,
Timetal® 551,,Ti-4Al-4Mo-4Sn-0.5Si,8 - 12,
Timetal® 6-2-4-2,R54620,Ti-6Al-2Sn-4Z r-2Mo,8 - 18,
Timetal® 6-2-4-6,R56260,Ti-6Al-2Sn-4Zr-6Mo,6 - 10,
Timetal® 62S,,Ti-6Al-2Fe-0.1Si,16 - 18,
Timetal® 6-6-2,R56620,Ti-6Al-6V-2Sn,8 - 17,
Timetal® 679,,Ti-11Sn-5Zr-2.25Al-1Mo-0.2Si,8,
Timetal® 685,,Ti-6Al-5Zr-0.5Mo-0.25Si,6 - 12,
Timetal® 8-1-1,R54810,Ti-8Al-1Mo-1V,10,
Timetal® 8-2-9,,Ti-5.5Al-3.5Sn-3Zr-1Nb-0.25Mo-0.3Si,10,
Timetal® 834,,Ti-5.8Al-4Sn-3.5Zr-0.7Nb-0.5Mo-0.35Si-0.06C,6,
Timetal® 230,,Ti-2.5Cu,20 - 25,

File: tables/Elongation_of_Zinc_Alloys_(Annealed).csv
Name,UNS number,Composition,Elongation (%),
AC41A (Zamak 5),Z35531,Zn-4Al-1Cu-0.05Mg,7,
AC43A (Zamak 2),Z35541,Zn-4Al-2.5Cu-0.04Mg,7,
AG40A (Zamak 3),Z33520,Zn-4Al-0.04Mg,10,
AG40B (Zamak 7),Z33523,Zn-4Al-0.015Mg,13,
Copper-hardened rolled zinc,Z44330,Zn-1.0Cu,35 - 50,
ILZRO 16,,Zn-1.25Cu-0.2Ti-0.15Cr,6,
Korloy 2684,,Zn-22Al,25 - 27,
Rolled zinc,Z21210,Zn-0.08Pb,50 - 65,
Rolled zinc,Z21220,Zn-0.06Pb-0.06Cd,32 - 50,
Rolled zinc,Z21540,Zn-0.3Pb-0.03Cd,32 - 50,
Rolled zinc alloy,Z45330,Zn-1.0Cu-0.01Mg,10 - 20,
Sluch casting alloy A,Z34510,Zn-4.75Al-0.25Cu,1.0,
Sluch casting alloy B,Z30500,Zn-5.5Al,1.0,

File: tables/Glass_Transition_Temperature_of_Polymers_and_Plastics.csv
Name,Glass transition temperature,
"Acrylonitrile butadiene-styrene (ABS)","105",
"Butyl rubber (IIR)","-60",
"Cellulose acetate (CA)","100 - 130",
"Cellulose acetate butyrate (CAB)","80 - 120",
"Chlorinated polyvinyl chloride (CPVC)","100 - 110",
"Natural rubber","-70",
"Nylon 6 (PA6)","55",
"Nylon 11 (PA11)","35 - 45",
"Nylon 12 (PA12)","35 - 45",
"Nylon 66 (PA66)","55",
"Perfluorinated alkoxy (PFA)","90",
"Polyamide-imide (PAI)","280",
"Polyarylate (PAR)","190",
"Polybutylene terephthalate (PBT)","55 - 65",
"Polycarbonate (PC)","145",
"Polyether ether ketone (PEEK)","140",
"Polyetherimide (PEI)","215",
"Polyethersulfone (PESU)","210 - 230",
"High-density polyethylene (HDPE)","-120",
"Low-density polyethylene (LDPE)","-110",
"Medium-density polyethylene (MDPE)","-120",
"Polyethylene terephthalate (PET)","70",
"Polyhydroxybutyrate (PHB)","15",
"Polyimide (PI)","280 - 330",
"Polylactic acid (PLA)","60 - 65",
"Polymethyl methacrylate (PMMA)","105",
"Polymethylpentene (PMP)","30",
"Polyoxymethylene (POM)","-55",
"Polyphenylene oxide (PPO)","85",
"Polyphenylene sulfide (PPS)","85",
"Polypropylene (PP atactic)","-20",
"Polypropylene (PP isotactic)","0",
"Polypropylene (PP syndiotactic)","-10",
"High-impact polystyrene (HIPS)","100",
"Polystyrene (PS)","95",
"Polysulfone (PSU)","190",
"Polytetrafluoroethylene (PTFE)","115",
"Polytrifluorochloroethylene (PTFCE)","45",
"Polyvinyl acetate (PVA)","30",
"Polyvinyl alcohol (PVAL)","85",
"Polyvinylidene chloride (PVDC)","-15",
"Polyvinylidene fluoride (PVDF)","-35",
"Polyvinyl fluoride (PVF)","-20",
"Polyvinyl chloride (PVC)","80",

File: tables/Hardness_of_Cast_Aluminum_Alloys.csv
Aluminum alloy,Brinell hardness (HB),
100.1,25,
201.0-T4,95,
201.0-T6,135,
201.0-T7,130,
204.0-T4,110,
204.0-T6,120,
206.0-T7,120,
295.0-T4,60,
295.0-T6,75,
296.0-T4,75,
296.0-T6,90,
356.0-T6,75,
359.0-T61,90,
359.0-T62,100,
360.0-F,75,
380.0-F,80,
383.0-F,75,
384.0-F,85,
390.0-F,120,
390.0-T5,125,
413.0-F,80,
514.0-F,50,
518.0-F,80,
520.0-T4,75,
535.0-F,70,
712.0-F,75,
850.0-T5,45,

File: tables/Hardness_of_Cast_Copper_Alloys.csv
Alloy,Brinell hardness (HB),
"Admiralty gun metal (C90500)","75 - 80",
"Aluminum bronze (C95200)","125",
"Aluminum bronze (C95500)","192 - 230",
"Beryllium copper (C81300)","39",
"Cast copper (C81100)","44",
"Chromium copper (C81500)","105",
"High-tensile brass (C86500)","100 - 130",
"Hydraulic bronze (C83800)","60",
"Leaded gunmetal (C83600)","60 - 65",
"Silicon brass (C87500)","115 - 134",
"Tin bronze (C90700)","80 - 110",

File: tables/Hardness_of_Nickel_Alloys_(Annealed).csv
Trade name,UNS number,Brinell Hardness (HB),0001,100 - 230,
HASTELLOY® B2,N10665,235,
HASTELLOY® C4,N06455,184,
HASTELLOY® C22,N06022,209,
HASTELLOY® C276,N10276,185,
HASTELLOY® C2000,N06200,290,
HASTELLOY® G3,N06985,184,
HASTELLOY® HX,N06920,184,
HASTELLOY® S,N06635,168,
HASTELLOY® X,N06002,150 - 280,
HAYNES® 230,N06230,200,
HAYNES® 242,N10242,257,
HAYNES® 556,R30556,91,
INCOLOY® 800,N08800,138 - 180,
INCOLOY® 800HT,N08811,138 - 180,
INCOLOY® 825,N08825,150,
INCOLOY® 902,N09902,300,
INCOLOY® 925,N09925,315,
INCONEL® 600,N06600,120 - 150,
INCONEL® 601,N06601,110 - 150,
INCONEL® 617,N06617,173,
INCONEL® 625,N06625,186,
INCONEL® 690,N06690,175,
INCONEL® 718,N07718,331,
INCONEL® 751,N07751,173 - 352,
INCONEL® X-750,N07750,382,
Invar® 36,K93601,160,
Invar® 42,K94100,160,
MONEL® 400,N04400,110 - 150,
MONEL® 401,N04401,43,
MONEL® 404,N04404,44,
MONEL® K-500,N05500,290 - 300,
MONEL® R-405,N04405,110 - 140,
NIMONIC® 75,N06075,170,
NIMONIC® 80A,N07080,370,
NIMONIC® 90,N07090,380,
NIMONIC® 105,N07105,380,
NIMONIC® 115,N07115,400,
NIMONIC® 263,N07263,320,
NIMONIC® PE16,,280,

File: tables/Hardness_of_Wrought_Aluminum_Alloys.csv
Aluminum alloy,Brinell hardness (HB),
"1050-O","21",
"1050-H14","30",
"1050-H16","35",
"1050-H18","43",
"1060-O","19",
"1060-H12","23",
"1060-H14","26",
"1060-H16","30",
"1060-H18","35",
"1100-O","23",
"1100-H12","28",
"1100-H14","32",
"1100-H16","38",
"1100-H18","44",
"1199-H18","28",
"1350-O","23",
"1350-H12","26",
"1350-H14","30",
"1350-H16","34",
"1350-H19","50",
"2011-T3","95",
"2011-T8","100",
"2014-O","45",
"2014-T4","105",
"2014-T6","135",
"2017-O","45",
"2017-T4","110",
"2024-O","47",
"2024-T3","120",
"2024-T4","120",
"2024-T6","125",
"2036-T4","95",
"2048","122",
"2219-O","46",
"2219-T62","115",
"2618","115",
"3003-O","28",
"3003-H12","35",
"3003-H14","40",
"3003-H16","47",
"3003-H18","55",
"3004-O","45",
"3004-H32","52",
"3004-H34","63",
"3004-H36","70",
"3004-H38","77",
"3105-O","31",
"3105-H12","41",
"3105-H14","46",
"3105-H16","53",
"3105-H18","58",
"4032-T6","120",
"4043-O","39",
"4043-H18","77",
"5005-O","28",
"5005-H12","38",
"5005-H14","43",
"5005-H16","49",
"5005-H18","54",
"5005-H32","36",
"5005-H34","41",
"5005-H36","46",
"5005-H38","51",
"5050-O","36",
"5050-H32","46",
"5050-H34","53",
"5050-H36","58",
"5050-H38","63",
"5052-O","47",
"5052-H32","60",
"5052-H34","68",
"5052-H36","73",
"5052-H38","77",
"5056-O","65",
"5056-H18","105",
"5056-H38","100",
"5083-O","77",
"5086-O","70",
"5154-O","58",
"5154-H32","67",
"5154-H34","73",
"5154-H36","78",
"5154-H38","80",
"5254-O","58",
"5254-H32","67",
"5254-H34","73",
"5254-H36","78",
"5254-H38","80",
"5454-O","62",
"5454-H32","73",
"5454-H34","81",
"5456-O","83",
"5652-O","47",
"5652-H32","60",
"5652-H34","68",
"5652-H36","73",
"5652-H38","77",
"6005-T1","46",
"6005-T5","95",
"6010-T4","76",
"6061-O","30",
"6061-T4","65",
"6061-T6","95",
"6063-O","25",
"6063-T1","42",
"6063-T4","46",
"6063-T5","60",
"6063-T6","73",
"6066-O","43",
"6066-T4","90",
"6066-T6","120",
"6070-O","35",
"6070-T4","90",
"6070-T6","120",
"6205-T1","65",
"6205-T5","95",
"6351-T4","67",
"6351-T6","95",
"6463-T1","42",
"6463-T5","60",
"6463-T6","74",
"7005-O","53",
"7072-O","20",
"7072-H12","28",
"7072-H14","32",
"7075-O","60",
"7075-T6","150",
"7178-T6","160",

File: tables/Hardness_of_Wrought_Copper_Alloys.csv
Alloy,Brinell hardness (HB),
 (C10100),42 - 96,
Oxygen-free copper (C10200),49 - 87,
Oxygen-free low-phosphorus copper (C10800),54 - 82,
Electrolytic tough pitch copper (C11000),49 - 87,
Phosphorus deoxidized arsenical copper (C14200),50,
Beryllium copper (C17200),100 - 363,
Beryllium copper (C17000),100 - 363,
Chromium copper (C18200),58 - 140,
Cobalt beryllium copper (C17500),67 - 215,
Silver-bearing copper (C11300),55 - 90,
Sulfur copper (C14700),55 - 85,
Tellurium copper (C14500),49 - 80,
Admiralty brass (C44300),105,
Aluminum brass (C68700),75,
Cartridge brass (C26000),65 - 132,
Free-cutting brass (C36000),105,
Gilding metal (C21000),65 - 105,
Architectural bronze (C38500),95,
Hot stamping brass (C37700),95,
Low brass (C24000),65 - 130,
Muntz metal (C28000),85 - 120,
Naval brass (C46400),100,
Red brass (C23000),65 - 125,
Yellow brass (C26800),65 - 137,
Phosphor bronze (C51100),70 - 195,
Phosphor bronze A (C51000),71 - 205,
Phosphor bronze C (C52100),80 - 210,
Aluminum bronze D (C61400),90 - 160,
Aluminum bronze (C60800),85,
Aluminum bronze (C63000),200,
Copper nickel (C70400),60 - 65,
Copper nickel (C70600),65 - 70,
Copper nickel (C71500),90,
Nickel silver 10% (C74500),66 - 155,
Nickel silver 12% (C75200),65 - 210,
Nickel silver 15% (C74500),70 - 210,
Nickel silver 18% (C75200),77 - 166,
Nickel silver 25% (C74500),75 - 201,

File: tables/Linear_Thermal_Expansion_of_Magnesium_Alloys.csv
Name,UNS number,Composition,Thermal expansion,
"Pure magnesium","","99.97","24.8",
"AM100A F","M10100","Mg-9.5Al-0.3Zn","25",
"AM60A F","M10600","Mg-6Al-0.5Si-0.35Cu","25.6",
"AM60B F","M10603","Mg-6Al-0.25Mn","25.6",
"AS41A F","M10410","Mg-4Al-1Si-0.35Mn","26.1",
"AS41XB F","","Mg-4Al-1Si-0.35Mn","26.1",
"AZ10A","M11100","Mg-1.5Al-0.5Zn","26.6",
"AZ31B T1","M11312","Mg-3Al-1Zn","26",
"AZ61A F","M11610","Mg-6Al-1Zn","27.3",
"AZ63 T1","M11630","Mg-6Al-3Zn-0.3Si","26.1",
"AZ80A T4","M11800","Mg-8Al-0.5Zn","27.2",
"AZ81A T1","M11810","Mg-8Al-0.5Zn","25.5",
"AZ91A F","M11910","Mg-9Al-1Zn-0.1Mn","27",
"AZ91C T6","M11914","Mg-9Al-1Zn-0.1Mn","27",
"AZ92A T6","M11920","Mg-9Al-2Zn-0.3Si","26",
"EQ21 T6","M16330","Mg-1.5Ag-2Re","26.7",
"EZ33A T5","M12330","Mg-3Re-2.5Zn-0.6Zr","26.1",
"HK31A H24","M13310","Mg-3Th-1Zr","26.7",
"HM21A T8","M13210","Mg-2Th-0.5Mn","27",
"HM31A O","M13312","Mg-3Th-1.2Mn","26",
"HZ32A T5","M13320","Mg-2Zn-3Th-1Zr","26.7",
"K1A F","M18010","Mg-0.5Zr","27",
"M1A","M15100","Mg-1Mn-0.3Cr","26",
"QE22A T6","M18220","Mg-2.5Ag-2Re-0.6Zr","26.7",
"QH21A T6","","Mg-2.5Ag-1Re-1Th-0.7Zr","26.7",
"WE43 T6","M18430","Mg-4Y-3.4Re-0.6Zr","26.7",
"WE54 T6","M18410","Mg-5.1Y-3Re-0.6Zr","24.6",
"ZC71 T6","M16710","Mg-6.5Zn-1Cu-0.8Mn","26",
"ZE63A T6","M16630","Mg-6Zn-2.5Re","26.5",
"ZH62A T5","M16620","Mg-5.5Zn-2Th-0.65Zr","27.1",
"ZK21A","M16210","Mg-2.3Zn-0.65Zr","27",
"ZK40A T5","M16400","Mg-4Zn-0.45Zr","26",
"ZK51A T5","M16510","Mg-4.5Zn-0.45Zr","26",
"ZK60A T5","M16600","Mg-5.5Zn-0.45Zr","26",
"ZK61A T6","M16610","Mg-6Zn-0.8Zr","27",
"ZM21 T1","","Mg-2Zn-1Mn","27",
"ZW10 T1","","Mg-1.3Zn-0.6Zr","27",
