Repository: AlexanderCaza/MaterialsDataset

# MaterialsDataset
An easy-to-manipulate CSV-based material properties dataset

File: tables/Linear_Thermal_Expansion_of_Nickel_Alloys.csv
Trade name,UNS number,Thermal expansion,
Alloy 20,N08020,14.7,
Alloy 36,K93600,1.5,
Alloy 42,N94100,5.3,
Alloy 52,N14052,9.8,
Alloy 188,R30188,11.9,
Alloy 200,N02200,13.3,
Alloy 201,N02201,13.1,
Alloy 205,N02205,13.3,
Alloy 270,N02270,13.3,
Alloy 405,N04405,13.7,
Alloy C263,N07263,12.06,
HASTELLOY® B,N10001,10.3,
HASTELLOY® B2,N10665,10.3,
HASTELLOY® B3,N10675,10.6,
HASTELLOY® C4,N06455,10.8,
HASTELLOY® C22,N06022,12.4,
HASTELLOY® C276,N10276,11.2,
HASTELLOY® C2000,N06200,12.4,
HASTELLOY® G3,N06985,12.2,
HASTELLOY® G30,N06030,12.8,
HASTELLOY® HX,N06920,13.3,
HASTELLOY® N,N10003,11.6,
HASTELLOY® S,N06635,11.5,
HASTELLOY® X,N06002,13.9,
HAYNES® 214,N07214,13.3,
HAYNES® 230,N06230,12.7,
HAYNES® 242,N10242,10.8,
HAYNES® 263,N07263,11.1,
HAYNES® 282,N07208,13.5,
HAYNES® 556,R30556,14.6,
HAYNES® HR-120,N08120,14.3,
HAYNES® HR-160,N12160,13,
INCOLOY® 800,N08800,14.4,
INCOLOY® 800HT,N08811,14.4,
INCOLOY® 825,N08825,14,
INCOLOY® 902,N09902,7.6,
INCOLOY® 903,N19903,7.65,
INCOLOY® 907,N19907,7.7,
INCOLOY® 909,N19909,7.7,
INCOLOY® 925,N09925,13.2,
INCONEL® 600,N06600,13.3,
INCONEL® 601,N06601,13.75,
INCONEL® 601GC,N06601,14,
INCONEL® 603XL,N06603,12.87,
INCONEL® 617,N06617,11.6,
INCONEL® 625,N06625,12.8,
INCONEL® 625LCF,N06626,12.8,
INCONEL® 686,N06686,11.97,
INCONEL® 690,N06690,14.1,
INCONEL® 693,N06693,13.04,
INCONEL® 718,N07718,13,
INCONEL® 718SPF,NO7718,12.2,
INCONEL® 725,N07725,13,
INCONEL® 740,N07740,12.38,
INCONEL® 751,N07751,12.6,
INCONEL® 783,R30783,10.1,
INCONEL® MA754,N07754,12.5,
INCONEL® MA758,,12.47,
INCONEL® X-750,N07750,12.6,
Invar® 36,K93601,1.5,
Invar® 42,K94100,5.3,
Invar® 48,K94800,8.5,
Invar® K,K94610,6,
MONEL® 400,N04400,14.2,
MONEL® 401,N04401,13.7,
MONEL® 404,N04404,13.6,
MONEL® K-500,N05500,13.7,
MONEL® R-405,N04405,14.2,
NIMONIC® 75,N06075,11,
NIMONIC® 80A,N07080,12.7,
NIMONIC® 81,N07081,11.1,
NIMONIC® 90,N07090,12.7,
NIMONIC® 105,N07105,12.2,
NIMONIC® 115,N07115,12,
NIMONIC® 263,N07263,11.1,
NIMONIC® 901,N09901,13.5,
NIMONIC® PE16,,11.8,
NIMONIC® PK33,,10.6,
NiSPAN-C® 902,N09902,7.6,
René® 41,N07041,13.6,
Udimet® 720,,6.8,

File: tables/Linear_Thermal_Expansion_of_Semiconductors.csv
Semiconductor,Crystal structure,Type,Thermal expansion,,Sphalerite,III-V,4.2,
C,Diamond,IV-IV,1.18,
CdS,Sphalerite,II-VI,4.7,
CdSe,Sphalerite,II-VI,3.8,
CdTe,Sphalerite,II-VI,4.9,
CuBr,Sphalerite,I-VII,15.4,
CuCl,Sphalerite,I-VII,12.1,
Cul,Sphalerite,I-VII,19.2,
GaAs,Sphalerite,III-V,5.4,
GaP,Sphalerite,III-V,5.3,
GaSb,Sphalerite,III-V,6.1,
Ge,Diamond,IV-IV,5.8,
HgSe,Sphalerite,II-VI,5.46,
HgTe,Sphalerite,II-VI,4.6,
InAs,Sphalerite,III-V,4.7,
InP,Sphalerite,III-V,4.6,
InSb,Sphalerite,III-V,4.7,
Si,Diamond,IV-IV,2.49,
Te,y-Se,VI-VI,18.2,
ZnO,Sphalerite,II-VI,2.9,
ZnS,Sphalerite,II-VI,6.36,
ZnSe,Sphalerite,II-VI,7.2,
ZnTe,Sphalerite,II-VI,8.19,

File: tables/Linear_Thermal_Expansion_of_Titanium_Alloys.csv
Trade name,UNS number,Composition,Thermal expansion,
550,,8.6,
Grade 4,R50700,,8.6,
Grade 5,R56400,Ti-6Al-4V,8.6,
Grade 6,R54520,Ti-5Al-2.5Sn,9.4,
Grade 7,R52400,Ti-0.2Pd,8.6,
Grade 9,R56320,Ti-3Al-2.5V,9.61,
Grade 10,R58030,Ti-11.5Mo-6Zr-4.5Sn,7.6,
Grade 11,R52250,Ti-0.2Pd,8.6,
Grade 12,R53400,Ti-0.3Mo-0.8Ni,8.6,
Grade 16,R52402,Ti-0.06Pd,8.6,
Grade 17,R52252,Ti-0.06Pd,8.6,
Grade 19,R58153,Ti-8V-6Cr-4Mo-4Zr-3Al,8.3,
Grade 21,R58210,Ti-15Mo-3Al-2.7Nb-0.25Si,7.07,
Grade 23,R56401,Ti-6Al-4V (ELI),8.6,
Grade 30,R53530,,8.7,
Grade 31,R53532,,8.7,
Grade 32,R55111,Ti-5Al-1Sn-1Zr-1V-0.8Mo,8.2,
Grade 33,R53442,,8.7,
Grade 35,R56340,,9.3,
Grade 36,R58450,Ti-45Nb,9.03,
Grade 37,R52815,,8.9,
Grade 38,R54250,,9.3,
Timetal® 10-2-3,R56410,Ti-10V-2Fe-3Al,9.7,
Timetal® 21S,R58210,Ti-15Mo-3Nb-3Al-0.2Si,7.07,
Timetal® 6-2-4-2,R54620,Ti-6Al-2Sn-4Z r-2Mo,9.9,
Timetal® 6-6-2,R56620,Ti-6Al-6V-2Sn,9,
Timetal® 230,,Ti-2.5Cu,9,

File: tables/Linear_Thermal_Expansion_of_Zinc_Alloys.csv
Name,UNS number,Composition,Expansion,
ak 5),Z35531,Zn-4Al-1Cu-0.05Mg,27.4,
AC43A (Zamak 2),Z35541,Zn-4Al-2.5Cu-0.04Mg,27.8,
AG40A (Zamak 3),Z33520,Zn-4Al-0.04Mg,27.4,
AG40B (Zamak 7),Z33523,Zn-4Al-0.015Mg,27.4,
Copper-hardened rolled zinc,Z44330,Zn-1.0Cu,21.1 - 34.7,
ILZRO 16,,Zn-1.25Cu-0.2Ti-0.15Cr,27,
Korloy 2684,,Zn-22Al,22,
Rolled zinc,Z21210,Zn-0.08Pb,32.5,
Rolled zinc,Z21220,Zn-0.06Pb-0.06Cd,32.5,
Rolled zinc,Z21540,Zn-0.3Pb-0.03Cd,39.9,
Rolled zinc alloy,Z45330,Zn-1.0Cu-0.01Mg,21.1 - 34.8,

File: tables/Loss_Tangent_of_Dielectric_Materials.csv
Material,Class,Loss tangent,0001,
,Ceramic,0.0002,
,Ceramic,0.0003,
,Ceramic,0.0004,
Alumina porcelain,Ceramic,0.001 - 0.002,
Askarel (pyralene, pyranol),Liquid,0.01,
Bakelite (phenol formaldehyde resin),Polymer,0.0035 - 0.0045,
Beryllia (99.5 wt% BeO),Ceramic,0.0004,
Boron nitride (BN),Ceramic,0.0002,
Cellulose acetate,Thermoplastic,0.1,
Cellulose triacetate,Thermoplastic,0.1,
Corning® 0010,Glass,0.015,
Corning® 0080,Glass,0.058,
Corning® 0120,Glass,0.012,
Ebonite,Polymer,0.0035 - 0.0045,
Fluoroelastomer,Elastomer,0.037,
,Mineral,0.0003,
Hard rubber,Elastomer,0.0007 - 0.0028,
Hexagonal boron nitride (96 wt% BN),Ceramic,0.0002,
Macor®,Glass,0.003,
,Mineral,0.0001 - 0.0004,
,Mineral,0.004 - 0.070,
Mineral oil (transformers),Liquid,0.005,
Paper (kraft, dry),Paper,0.001,
Polyamide,Thermoplastic,0.016,
Polyester,Thermoplastic,0.016,
Polyethylene,Thermoplastic,0.0003,
Polyimide,Thermoplastic,0.010,
Polypropylene,Thermoplastic,0.0003,
Polytetrafluoroethylene,Thermoplastic,0.0002,
Polytrifluorochloroethylene,Thermoplastic,0.017,
Polyurethane,Thermoset,0.060,
Polyvinyl chloride,Thermoplastic,0.14,
Polyvinyl fluoride,Thermoplastic,0.009,
Polyvinylidene chloride,Thermoplastic,0.075,
Polyvinylidene fluoride,Thermoplastic,0.159,
Pyrex® 1710,Glass,0.025,
Pyrex® 3320,Glass,0.019,
Pyrex® 7040,Glass,0.013,
Pyrex® 7050,Glass,0.017,
Pyroceram,Ceramic,0.0015,
,Ceramic,0.00002,
,Ceramic,0.0006 - 0.0017,
Soda lime glass,Glass,0.009,
Soapstone,Mineral,0.01,
Steatite (talc),Ceramic,0.0008 - 0.0035,

File: tables/Magnetic_Permeability_Values_for_Different_Materials.csv
Material,Permeability - μ (H/m),Relative permeability (μ/μo),
"Air","1.2566375 ×10-6","1.00000037",
"Al-Si-Fe powder compound (Sendust)","1.76 ×10-5 - 2.01 ×10-4","14 - 160",
"Aluminum","1.256665 ×10-6","1.000022",
"Austenitic stainless steel","1.26 ×10-6 - 8.8 ×10-6","1.003 - 1.05",
"Bismuth","1.25643 ×10-6","0.999834",
"Carbon steel","1.26 ×10-4","100",
"Carbonyl iron powder compound","5.03 ×10-6 - 4.4 ×10-5","4 - 35",
"Cobalt-iron (high permeability strip material)","2.3 ×10-2","18000",
"Concrete (dry)","1.25664 x 10-6","1",
"Copper","1.256629 ×10-6","0.999994",
"Electrical steel","5 ×10-3","4000",
"Ferrite (cobalt nickel zinc)","5.03 ×10-5 - 1.57 ×10-4","40 - 125",
"Ferrite (magnesium manganese zinc)","4.4 ×10-4 - 6.28 ×10-4","350 - 500",
"Ferrite (manganese zinc)","4.4 ×10-4 - 2.51 ×10-2","350 - 20000",
"Ferrite (nickel zinc)","1.26 ×10-5 - 2.89 ×10-3","10 - 2300",
"Ferritic stainless steel (annealed)","1.26 ×10-3 - 2.26 ×10-3","1000 - 1800",
"Hydrogen","1.256637 ×10-6","1",
"Iron (99.8% pure)","6.3 ×10-3","5000",
"Iron (99.95% pure Fe annealed in H)","2.5 ×10-1","200000",
"Iron powder compound","1.76 ×10-5 - 1.26 ×10-4","14 - 100",
"Martensitic stainless steel (annealed)","9.42 ×10-4 - 1.19 ×10-3","750 - 950",
"Martensitic stainless steel (hardened)","5.0 ×10-5 - 1.2 ×10-4","40 - 95",
"Metglas 2714A (annealed)","1.26 ×102","1000000",
"Mo-Fe-Ni powder compound (molypermalloy powder, MPP)","1.76 ×10-5 - 6.91 ×10-4","14 - 550",
"Mu-metal","6.3 ×10-2","50000",
"Mu-metal","2.5 ×10-2","20000",
"Mumetal","1.25 ×10-1","100000",
"NANOPERM","1.0 ×10-1","80000",
"Neodymium magnet","1.32 ×10-6","1.05",
"Nickel","1.26 ×10-4 - 7.54 ×10-4","100",
"Nickel iron powder compound","1.76 ×10-5 - 2.01 ×10-4","14 - 160",
"Palladium","1.25763 ×10-6","1.0008",
"Permalloy","1.25 ×10-1","100000",
"Platinum","1.25697 ×10-6","1.000265",
"Pyrolytic carbon","1.256 ×10-6","0.9996",
"Sapphire","1.256637 ×10-6","0.99999976",
"Silicon iron powder compound","2.39 ×10-5 - 1.13 ×10-4","19 - 90",
"Superconductors","0","0",
"Teflon (PTFE)","1.2567 ×10-6","1.000058",
"Vacuum","1.256637 x 10-6 (μo)","1",
"Water","1.256627 ×10-6","0.999992",
"Wood","1.2566376 ×10-6","1.00000043",

File: tables/Melting_Point_of_Cast_Aluminum_Alloys.csv
Aluminum alloy,Melting point,
"201.0","535 - 650",
"204.0","570 - 650",
"356.0","555 - 615",
"359.0","555 - 615",
"360.0","555 - 595",
"383.0","515 - 580",
"390.0","505 - 650",
"413.0","574 - 582",
"443.0","575 - 630",
"512.0","588 - 632",
"514.0","585 - 630",
"518.0","535 - 620",
"535.0","550 - 630",
"712.0","610 - 650",

File: tables/Melting_Point_of_Cast_Copper_Alloys.csv
Alloy,Melting point,C81300 (Beryllium Copper),1066 - 1093,
C81400 (Beryllium Copper),1065 - 1095,
C81500 (Chromium Copper),1075 - 1085,
C82500 (Beryllium Copper),855 - 980,
C83600 (Leaded Red Brass),855 - 1010,
C83800 (Hydraulic Bronze),845 - 1005,
C86500 (High-Strength Yellow Brass),862 - 880,
C87500 (Silicon Brass),820 - 920,
C90500 (Tin Bronze),854 - 1000,
C90700 (Tin bronze),832 - 1000,
C95200 (Aluminum Bronze),1040 - 1045,
C95400 (Aluminum Bronze),1025 - 1040,
C95500 (Aluminum Bronze),1040 - 1055,
C95900 (Aluminum Bronze),1070 - 1120,
C96400 (Copper Nickel),1170 - 1240,

File: tables/Melting_Point_of_Magnesium_Alloys.csv
Trade name,UNS number,Melting point,
‰¥ 435,
AM60A,M10600,â‰¥ 435,
AM60B,M10602,â‰¥ 435,
AS41A,M10410,565 - 620,
AS41B,M10412,570 - 615,
AS41XB,M10412,565 - 620,
AZ10A,M11100,630 - 645,
AZ31B,M11311,605 - 630,
AZ31C,M11312,605 - 630,
AZ60A,M11610,520 - 635,
AZ61A,M11610,â‰¥ 418,
AZ63A,M11630,â‰¥ 360,
AZ80A,M11800,â‰¥ 427,
AZ81A,M11810,â‰¥ 421,
AZ91A,M11910,â‰¥ 421,
AZ91B,M11912,â‰¥ 421,
AZ91C,M11914,â‰¥ 421,
AZ91D,M11916,â‰¥ 421,
AZ91E,M11919,â‰¥ 421,
AZ92A,M11920,â‰¥ 410,
EQ21A,M18330,540 - 640,
EZ33A,M12330,545 - 645,
HK31A,M13310,590 - 650,
HM21A,M13210,605 - 650,
HM31A,M13312,590 - 650,
HZ32A,M13320,550 - 650,
K1A,M18010,650,
M1A,M15100,650,
QE22A,M18220,550 - 645,
QH21A,M18211,535 - 640,
WE43A,M18430,550 - 640,
WE43B,M18432,540 - 640,
WE54A,M18410,550 - 640,
ZC63,M16631,465 - 635,
ZC71,M16710,455 - 635,
ZE41A,M16410,525 - 645,
ZE63A,M16630,510 - 635,
ZH62A,M16620,520 - 630,
ZK21A,M16210,600 - 635,
ZK40A,M16400,530 - 630,
ZK51A,M16510,560 - 640,
ZK60A,M16600,520 - 635,
ZK61A,M16610,520 - 635,

File: tables/Melting_Point_of_Nickel_Alloys.csv
Trade name,UNS number,Melting point,
"Alloy 20","N08020","1425",
"Alloy 36","K93600","1430",
"Alloy 42","N94100","1435",
"Alloy 46","K94600","1430",
"Alloy 52","N14052","1430",
"Alloy 188","R30188","1300 - 1330",
"Alloy 200","N02200","1435 - 1445",
"Alloy 201","N02201","1435 - 1445",
"Alloy 205","N02205","1435 - 1445",
"Alloy 270","N02270","1450",
"Alloy 400","N04400","1300 - 1350",
"Alloy 405","N04405","1300 - 1350",
"Alloy C263","N07263","1300 - 1335",
"HASTELLOY® B","N10001","1315",
"HASTELLOY® B2","N10665","1330 - 1380",
"HASTELLOY® B3","N10675","1370 - 1418",
"HASTELLOY® C4","N06455","1427",
"HASTELLOY® C22","N06022","1357 - 1399",
"HASTELLOY® C276","N10276","1323 - 1371",
"HASTELLOY® C2000","N06200","1399",
"HASTELLOY® G3","N06985","1260 - 1343",
"HASTELLOY® G30","N06030","1399",
"HASTELLOY® HX","N06920","1260 - 1355",
"HASTELLOY® N","N10003","1300 - 1400",
"HASTELLOY® S","N06635","1335 - 1380",
"HASTELLOY® X","N06002","1260 - 1355",
"HAYNES® 188","R30188","1315 - 1410",
"HAYNES® 214","N07214","1355 - 1400",
"HAYNES® 230","N06230","1301 - 1371",
"HAYNES® 242","N10242","1290 - 1375",
"HAYNES® 263","N07263","1300 - 1355",
"HAYNES® 282","N07208","1300 - 1375",
"HAYNES® 556","R30556","1330 - 1415",
"HAYNES® HR-120","N08120","1300",
"HAYNES® HR-160","N12160","1293 - 1370",
"INCOLOY® 800","N08800","1357 - 1385",
"INCOLOY® 800HT","N08811","1357 - 1385",
"INCOLOY® 825","N08825","1370 - 1400",
"INCOLOY® 902","N09902","1318 - 1393",
"INCOLOY® 903","N19903","1318 - 1393",
"INCOLOY® 907","N19907","1335 - 1400",
"INCOLOY® 909","N19909","1395 - 1430",
"INCOLOY® 925","N09925","1311 - 1366",
"INCONEL® 600","N06600","1354 - 1413",
"INCONEL® 601","N06601","1360 - 1411",
"INCONEL® 601GC","N06601","1301 - 1368",
"INCONEL® 603XL","N06603","1380 - 1400",
"INCONEL® 617","N06617","1332 - 1380",
"INCONEL® 625","N06625","1290 - 1350",
"INCONEL® 625LCF","N06626","1290 - 1350",
"INCONEL® 686","N06686","1338 - 1380",
"INCONEL® 690","N06690","1343 - 1377",
"INCONEL® 693","N06693","1317 - 1367",
"INCONEL® 718","N07718","1260 - 1335",
"INCONEL® 718SPF","NO7718","1260 - 1335",
"INCONEL® 725","N07725","1271 - 1343",
"INCONEL® 740","N07740","1288 - 1362",
"INCONEL® 751","N07751","1390 - 1430",
"INCONEL® 783","R30783","1336 - 1407",
"INCONEL® MA 754","N07754","1400",
"INCONEL® X-750","N07750","1393 - 1427",
"Invar 36","K93601","1430",
"Invar 42","K94100","1435",
"Invar 48","K94800","1450",
"Invar K","K94610","1450",
"MONEL® 400","N04400","1300 - 1350",
"MONEL® 401","N04401","1300 - 1350",
"MONEL® 404","N04404","1300 - 1350",
"MONEL® K-500","N05500","1315 - 1350",
"MONEL® R-405","N04405","1300 - 1350",
"NIMONIC® 75","N06075","1340 - 1380",
"NIMONIC® 80A","N07080","1320 - 1365",
"NIMONIC® 81","N07081","1305 - 1375",
"NIMONIC® 90","N07090","1310 - 1370",
"NIMONIC® 105","N07105","1290 - 1345",
"NIMONIC® 115","N07115","1260 - 1315",
"NIMONIC® 263","N07263","1300 - 1355",
"NIMONIC® 901","N09901","1280 - 1345",
"NiSPAN-C® 902","N09902","1450 - 1480",
"René® 41","N07041","1232 - 1391",
"Udimet® 500","N07500","1360",

File: tables/Melting_Point_of_Refractory_Materials.csv
Material,Melting point,
Alumina brick (64-65 wt% Al2O3),1650 - 2030,
Carbon brick (99 wt% graphite),3500,
Chrome brick (100 wt% Cr2O3),1900,
Chrome-magnesite brick (52 wt% MgO, 23 wt% Cr2O3),3045,
Dolomite (fired) (55 wt% CaO, 37 wt% MgO),2000,
Fireclay brick (54 wt% SiO2, 40 wt% Al2O3),1740,
High-alumina brick (90-99 wt% Al2O3),1760 - 2030,
Magnesite brick (95.5 wt% MgO),2150,
Mullite brick (71 wt% Al2O3),1810,
Silica brick (95-99 wt% SiO2),1765,
Silicon carbide brick (80-90 wt% SiC),2305,
Zircon brick (99 wt% ZrSiO4),1700,
Zirconia (stabilized) brick,2650,

File: tables/Melting_Point_of_Semiconductors.csv
Semiconductor,Crystal structure,Type,Melting point,
a-Sn,Diamond,IV-IV,232,
AgBr,Sphalerite,I-VII,432,
AgI,Sphalerite,I-VII,558,
AgI,Wurtzite,I-VII,558,
,Wurtzite,,1127,
,Wurtzite,,977,
AlAs,Sphalerite,III-V,1740,
AlP,Sphalerite,III-V,1827,
AlSb,Sphalerite,III-V,1057,
BAs,Sphalerite,III-V,2027,
BN,Sphalerite,III-V,3030,
BP,Sphalerite,III-V,2530,
C,Diamond,IV-IV,3577,
CdS,Sphalerite,II-VI,1477,
CdS,Wurtzite,II-VI,1750,
CdSe,Sphalerite,II-VI,1239,
CdSe,Wurtzite,II-VI,1239,
CdTe,Sphalerite,II-VI,1092,
CuBr,Sphalerite,I-VII,497,
CuCl,Sphalerite,I-VII,422,
Cul,Sphalerite,I-VII,605,
,Sphalerite,,790,
GaAs,Sphalerite,III-V,1237,
GaN,Wurtzite,III-V,1230,
GaP,Sphalerite,III-V,1477,
GaSb,Sphalerite,III-V,712,
Ge,Diamond,IV-IV,938,
HgS,Sphalerite,II-VI,1547,
HgSe,Sphalerite,II-VI,797,
HgTe,Sphalerite,II-VI,670,
,Sphalerite,III-V,667,
InAs,Sphalerite,III-V,942,
InN,Wurtzite,III-V,927,
InP,Sphalerite,III-V,1057,
InSb,Sphalerite,III-V,525,
,Antifluorite,,1115,
,Antifluorite,,1102,
,Antifluorite,,778,
PbS,Halite,II-VI,1117,
PbSe,Halite,II-VI,1067,
PbTe,Halite,II-VI,907,
Si,Diamond,IV-IV,1414,
SiC,Sphalerite,IV-IV,2797,
Te,y-Se,VI-VI,450,
ZnO,Wurtzite,II-VI,1975,
ZnO,Sphalerite,II-VI,1975,
ZnS,Sphalerite,II-VI,1850,
ZnS,Wurtzite,II-VI,1850,
ZnSe,Sphalerite,II-VI,1515,
,Sphalerite,,777,
,Sphalerite,,927,
ZnTe,Sphalerite,II-VI,1295,

File: tables/Melting_Point_of_Titanium_Alloys.csv
Trade name,Composition,Melting point,
Grade 5,Ti-6Al-4V,1649,
Grade 6,Ti-5Al-2.5Sn,1571,
Grade 7,Ti-0.2Pd,1677,
Grade 9,Ti-3Al-2.5V,1700,
Grade 10,Ti-11.5Mo-6Zr-4.5Sn,1573 - 1690,
Grade 11,Ti-0.2Pd,1670,
Grade 12,Ti-0.3Mo-0.8Ni,1660,
Grade 13,Ti-0.5Ni-0.05Ru,1610 - 1660,
Grade 14,Ti-0.5Ni-0.05Ru,1610 - 1660,
Grade 15,Ti-0.5Ni-0.05Ru,1610 - 1660,
Grade 16,Ti-0.06Pd,1677,
Grade 17,Ti-0.06Pd,1670,
Grade 18,Ti-3Al-2.5V-0.06Pd,1700,
Grade 19,Ti-8V-6Cr-4Mo-4Zr-3Al,1555 - 1650,
Grade 21,Ti-15Mo-3Al-2.7Nb-0.25Si,1672 - 1747,
Grade 23,Ti-6Al-4V (ELI),1600 - 1660,
Grade 24,Ti-6Al-4V-0.06Pd,1560 - 1610,
Grade 25,Ti-6Al-4V-0.5Ni-0.06Pd,1560 - 1610,
Grade 26,Ti-0.1Ru,1610 - 1660,
Grade 27,Ti-0.1Ru,1610 - 1660,
Grade 28,Ti-3Al-2.5V-0.5Ru,1590 - 1640,
Grade 29,Ti-6Al-4V-0.1Ru,1674,
Grade 32,Ti-5Al-1Sn-1Zr-1V-0.8Mo,1560 - 1610,
Timetal® 10-2-3,Ti-10V-2Fe-3Al,1650,
Timetal® 1100,Ti-6Al-4Zr-2.7Sn-0.4Mo-0.45Si,1637,
Timetal® 15-3,Ti-15V-3Al-3Sn-3Cr,1668,
Timetal® 21S,Ti-15Mo-3Nb-3Al-0.2Si,1668,
Timetal® 367,Ti-6Al-7Nb,1800 - 1860,
Timetal® 550,Ti-4Al-4Mo-2Sn-0.5Si,1650,
Timetal® 621,Ti-6Al-2Nb-1Ta-0.8Mo,1650,
Timetal® 6-2-4-2,Ti-6Al-2Sn-4Z r-2Mo,1700,
Timetal® 6-2-4-6,Ti-6Al-2Sn-4Zr-6Mo,1595 - 1675,
Timetal® 6-6-2,Ti-6Al-6V-2Sn,1627 - 1649,
Timetal® 8-1-1,Ti-8Al-1Mo-1V,1540,
Timetal® 230,Ti-2.5Cu,1770 - 1900,
Timetal® 53 (ELI),Ti-5Al-2.5Sn (ELI),1590,

File: tables/Melting_Point_of_Wrought_Aluminum_Alloys.csv
Aluminum alloy,Melting point,
,
1070,640,
1100,640 - 660,
1145,645 - 660,
1199,660,
1200,650 - 660,
1235,645 - 655,
1350,645 - 660,
2007,510 - 640,
2011,540 - 643,
2014,507 - 638,
2017,513 - 641,
2018,507 - 638,
2024,502 - 638,
2025,521 - 641,
2117,554 - 649,
2124,502 - 638,
2195,550 - 660,
2219,543 - 643,
2618,549 - 638,
3003,643 - 655,
3004,630 - 655,
3005,630 - 655,
3103,640 - 660,
3104,630 - 655,
3105,635 - 655,
4032,530 - 570,
4043,570 - 630,
4047,577 - 582,
5005,632 - 655,
5010,630 - 650,
5049,620 - 650,
5050,624 - 652,
5052,607 - 650,
5056,568 - 638,
5059,510 - 650,
5082,560 - 640,
5083,580 - 640,
5086,585 - 640,
5154,593 - 643,
5182,577 - 638,
5251,610 - 650,
5252,607 - 649,
5356,571 - 635,
5454,600 - 650,
5456,568 - 638,
5457,629 - 654,
5657,638 - 657,
5754,600 - 650,
6005,605 - 654,
6010,585 - 649,
6012,570 - 640,
6013,577 - 649,
6016,610 - 660,
6023,580 - 640,
6060,610 - 654,
6061,580 - 650,
6063,615 - 655,
6064,582- 652,
6065,590 - 640,
6066,562 - 646,
6081,610 - 640,
6082,580 - 650,
6101,621 - 654,
6105,599 - 649,
6106,610 - 660,
6111,585 - 650,
6201,607 - 654,
6262,582 - 651,
6351,554 - 649,
6360,630 - 640,
6463,616 - 654,
7003,600 - 650,
7005,607 - 643,
7010,475,
7020,485 - 630,
7021,510 - 630,
7022,480 - 640,
7039,482 - 638,
7049,477 - 635,
7050,488 - 629,
7068,476 - 635,
7072,640 - 657,
7075,477 - 635,
7076,460 - 630,
7079,477 - 635,
7175,477 - 635,
7178,477 - 630,
7475,477 - 635,
8079,640 - 650,
8090,600 - 655,

File: tables/Melting_Point_of_Wrought_Copper_Alloys.csv
Alloy,Melting point,
lectronic),1083,
C10200 (Oxygen-Free Copper),1083,
C10300 (Oxyben-Free Low-Phosphorus Copper),1083,
C10700 (Oxygen-Free with Ag),1083,
C11000 (Electrolytic Tough Pitch),1065 - 1083,
C12200 (High Residual Phosphorus),1083,
C14500 (Tellurium Copper),1051 - 1080,
C14700 (Sulfur-Bearing Copper),1067 - 1076,
C15000 (Zirconium Copper),980 - 1080,
C17200 (Beryllium Copper),865 - 980,
C17300 (Beryllium Copper),865 - 980,
C17500 (Beryllium Copper),1030 - 1070,
C17510 (Beryllium Copper),1030 - 1070,
C18000 (Beryllium Free Copper),1020 - 1040,
C18150 (Chromium Zirconium Copper),1070 - 1080,
C18200 (Chromium Copper),1070 - 1075,
C18700 (Free-Machining Cu),950 - 1080,
C19150 (Leaded Nickel Copper),1040 - 1050,
C19160 (Leaded Nickel Copper),1038 - 1082,
C19210,1082,
C19400,1080 - 1090,
C22000 (Commercial Bronze),1020 - 1045,
C26000 (Cartridge Brass),915 - 955,
C31400 (Leaded Commercial Bronze),1010 - 1040,
C36000 (Free-Cutting Brass),885 - 900,
C44300 (Admiralty Brass),900 - 935,
C61300 (Aluminum Bronze),1040 - 1045,
C61400 (Aluminum Bronze),1040 - 1045,
C62300 (Aluminum Bronze),1040 - 1045,
C62400 (Aluminum Bronze),1025 - 1040,
C63000 (Aluminum Bronze),1035 - 1055,
C63020 (Aluminum Bronze),1020 - 1070,
C63200 (Aluminum Bronze),1040 - 1060,
C64200 (Aluminum Bronze),982 - 1000,
C68700 (Aluminum Brass),930 - 970,
C70250 (Copper Nickel),1075 - 1095,
C70600 (Copper Nickel),1100 - 1150,
C70620 (Copper Nickel),980 - 1030,
C71500 (Copper Nickel),1170 - 1240,
C72900 (Copper Nickel),950 - 1115,

File: tables/Melting_Point_of_Zinc_Alloys.csv
Name,UNS number,Composition,Melting point, 5),Z35531,Zn-4Al-1Cu-0.05Mg,380 - 386,
AC43A (Zamak 2),Z35541,Zn-4Al-2.5Cu-0.04Mg,379 - 390,
AG40A (Zamak 3),Z33520,Zn-4Al-0.04Mg,381 - 387,
AG40B (Zamak 7),Z33523,Zn-4Al-0.015Mg,381 - 387,
Copper-hardened rolled zinc,Z44330,Zn-1.0Cu,419 - 422,
ILZRO 16,null,Zn-1.25Cu-0.2Ti-0.15Cr,416 - 418,
Rolled zinc,Z21210,Zn-0.08Pb,419,
Rolled zinc,Z21220,Zn-0.06Pb-0.06Cd,419,
Rolled zinc,Z21540,Zn-0.3Pb-0.03Cd,419,
Rolled zinc alloy,Z45330,Zn-1.0Cu-0.01Mg,419 - 422,
Sluch casting alloy A,Z34510,Zn-4.75Al-0.25Cu,380 - 390,
Sluch casting alloy B,Z30500,Zn-5.5Al,380 - 395,

File: tables/Modulus_of_Rupture_of_Common_Wood.csv
Wood,Modulus of rupture,k),87,
Ash (blue),95,
Ash (green),97,
Ash (white),103,
Aspen (bigtooth),63,
Aspen (quaking),58,
Balsa,14,
Balsam poplar,47,
Basswood (American),60,
Beech (American),103,
Beech (blue),83,
Birch (paper),85,
Birch (silver),85,
Birch (sweet),117,
Birch (yellow),114,
Black wattle,120,
Boxelder,36,
Bucida (oxhorn),106,
Buckeye (yellow),52,
Butternut,56,
Cedar (eastern red),61,
Cedar (northern white),45,
Cedar (southern white),47,
Cedar (western red),52,
Cherry (black),85,
Cherry (wild red),60,
Chestnut (American),59,
Cottonwood (black),59,
Cottonwood (eastern),59,
Cypress,73,
Dogwood,105,
Douglas fir (coast),85,
Ebony (India),76,
Ebony (Mauritius),54,
Elm (American),81,
Elm (rock),102,
Elm (slippery),90,
Eucalyptus (jarrah),103,
Eucalyptus (karri),119,
Eucalyptus (mahogany),113,
Fir (balsam),63,
Fir (white),68,
Greenheart,66,
Gum (red),82,
Hairi,73,
Hemlock (eastern),61,
Hemlock (mountain),79,
Hemlock (western),78,
Hickory (bigleaf),126,
Hickory (mockernut),132,
Hickory (pignut),139,
Hickory (shagbark),139,
Hornbeam,100,
Ironwood (black),128,
Juniper (alligator),46,
Larch (western),90,
Locust (black),134,
Locust (honey),101,
Magnolia (cucumber tree),85,
Magnolia (sweetbay),70,
Mahogany,79,
Mahogany (Africa),121,
Mahogany (India),69,
Maple (bigleaf),74,
Maple (black),92,
Maple (red),92,
Maple (silver, creek),61,
Maple (sugar),109,
Oak (black),96,
Oak (bur),71,
Oak (canyon live),91,
Oak (chestnut),92,
Oak (laurel),87,
Oak (live),127,
Oak (northern red),99,
Oak (pin),97,
Oak (post),91,
Oak (scarlet),120,
Oak (swamp chestnut),96,
Oak (swamp white),122,
Oak (white),105,
Persimmon (common),125,
Pine (eastern white),59,
Pine (jack),68,
Pine (lobolly),88,
Pine (longleaf),100,
Pine (pitch),74,
Pine (ponderosa),65,
Pine (red),76,
Pine (shortleaf),90,
Pine (western white),67,
Poplar (yellow),70,
Red cedar (Australian),73,
Redwood (young growth),54,
Sassafras,62,
Satinwood (Sri Lanka),95,
Silver fir (Pacific),76,
Sourwood,80,
Spruce (black),74,
Spruce (red),74,
Spruce (white),65,
Sycamore,69,
Tamarack,80,
Tupelo (black),66,
Walnut (black),101,
Willow (black),54,

File: tables/Poisson’s_Ratio_of_Titanium_Alloys.csv
Trade name,UNS number,Composition,Poisson’s ratio,
Grade 1,R50250,,0.37,
Grade 2,R50400,,0.37,
Grade 3,R50550,,0.37,
Grade 4,R50700,,0.37,
Grade 5,R56400,Ti-6Al-4V,0.33,
Grade 6,R54520,Ti-5Al-2.5Sn,0.31,
Grade 7,R52400,Ti-0.2Pd,0.37,
Grade 9,R56320,Ti-3Al-2.5V,0.3,
Grade 10,R58030,Ti-11.5Mo-6Zr-4.5Sn,0.31,
Grade 11,R52250,Ti-0.2Pd,0.37,
Grade 12,R53400,Ti-0.3Mo-0.8Ni,0.37,
Grade 19,R58153,Ti-8V-6Cr-4Mo-4Zr-3Al,0.33,
Grade 23,R56401,Ti-6Al-4V (ELI),0.34,
Grade 30,R53530,,0.32,
Grade 31,R53532,,0.32,
Grade 32,R55111,Ti-5Al-1Sn-1Zr-1V-0.8Mo,0.32,
Grade 33,R53442,,0.32,
Grade 34,R53445,,0.32,
Grade 35,R56340,,0.32,
Grade 37,R52815,,22,
Grade 38,R54250,,0.32,

File: tables/Refractive_Index_of_Carbohydrates.csv
Name,Refractive index (n,
Glucose (C6H12O6),1.6170,
Fructose (C6H12O6),1.6170,
Galactose (C6H12O6),1.5730,
Sucrose (table sugar) (C12H22O11),1.5376,
Lactose (milk sugar) (C12H22O11),1.5376,
Maltose (C12H22O11),1.5376,
Ribose (C5H10O5),1.3920,
Deoxyribose (C5H10O4),1.4050,
Mannose (C6H12O6),1.5730,
Xylose (C5H10O5),1.3920,
Arabinose (C5H10O5),1.3920,
Raffinose (C18H32O16),1.6760,
Maltotriose (C18H32O16),1.6760,
Trehalose (C12H22O11),1.5376,
Lactulose (C12H22O11),1.5376,
Fucose (C6H12O5),1.4230,
Rhamnose (C6H12O5),1.6400,
Mannitol (C6H14O6),1.3330,
Sorbitol (C6H14O6),1.3330,
Xylitol (C5H12O5),1.3920,
Ribitol (C5H12O5),1.3920,
Galactitol (C6H14O6),1.3330,
Cellobiose (C12H22O11),1.5376,
Melezitose (C18H32O16),1.6760,
Glucosamine (C6H13NO5),1.4240,
Acarbose (C25H43NO18),1.6000,

File: tables/Refractive_Index_of_Polymers_and_Plastics.csv
Name,Refractive index (n,
Acrylonitrile butadiene-styrene (ABS),1.49,
Butyl rubber (IIR),1.508,
Cellulose acetate (CA),1.49,
Cellulose acetate butyrate (CAB),1.478,
Cellulose acetate propionate (CAP),1.478,
Cellulose nitrate (CN),1.46 - 1.58,
Ethylene propylene diene rubber (EPDM),1.474,
Ethylene tetrafluoroethylene (ETFE),1.4028,
Nylon 6 (PA6),1.53,
Polyamide-imide (PAI),1.42 - 1.46,
Polycarbonate (PC),1.585,
Polyethersulfone (PESU),1.65,
High-density polyethylene (HDPE),1.53 - 1.54,
Low-density polyethylene (LDPE),1.51 - 1.52,
Medium-density polyethylene (MDPE),1.52 - 1.53,
Polyethylene terephthalate (PET),1.58 - 1.64,
Polyimide (PI),1.42,
Polymethyl methacrylate (PMMA),1.49,
High-impact polystyrene (HIPS),1.59 - 1.60,
Polystyrene (PS),1.59 - 1.60,
Polysulfone (PSU),1.63,
Polytetrafluoroethylene (PTFE),1.38,
Polyvinyl acetate (PVA),1.4669,
Polyvinylidene chloride (PVDC),1.63,
Polyvinylidene fluoride (PVDF),1.42,
Polyvinyl fluoride (PVF),1.46,
Polyvinyl chloride (PVC),1.54,

File: tables/Relative_Permittivity_of_Dielectric_Materials_at_(1_MHz).csv
Material,Class,Relative permittivity (εr),
"Air (dry)","Gas","1",
"Alumina (90 wt% Al2O3)","Ceramic","8.8",
"Alumina (96 wt% Al2O3)","Ceramic","9",
"Alumina (99.5 wt% Al2O3)","Ceramic","7.45 - 9.7",
"Alumina (99.9 wt% Al2O3)","Ceramic","9.7",
"Alumina (99.99 wt% Al2O3)","Ceramic","10.1",
"Alumina porcelain","Ceramic","8 - 9",
"Asbestos wool","Mineral","3.0 - 4.8",
"Askarel (pyralene, pyranol)","Liquid","4 - 4.5",
"Bakelite (phenol formaldehyde resin)","Polymer","4.5 - 5.5",
"Barite (BaSO4)","Mineral","11.4",
"Barium zirconate (BaZrO3)","Ceramic","43",
"Beryllia (99.5 wt% BeO)","Ceramic","6.8",
"Boron nitride (BN)","Ceramic","4.15",
"Calcium oxide (CaO, calcia)","Ceramic","11.8",
"Calomel (Hg2Cl2)","Mineral","14",
"Celestine (SrSO4)","Mineral","11.5",
"Cellulose acetate","Thermoplastic","3.2",
"Cellulose triacetate","Thermoplastic","3.3",
"Cinnabar (HgS)","Mineral","20",
"Cordierite (Mg2Al4Si5O18)","Mineral","5",
"Corning® 0010","Glass","6.32",
"Corning® 0080","Glass","6.75",
"Corning® 0120","Glass","6.65",
"Cuprite (Cu2O)","Mineral","7.6",
"Ebonite","Polymer","4.5 - 5.5",
"Fluorite (CaF2)","Mineral","6.81",
"Fluoroelastomer","Elastomer","2.3",
"Forsterite (Mg2SiO4)","Mineral","6.2",
"Hard rubber","Elastomer","2.95 - 4.80",
"Hematite (Fe2O3)","Mineral","12",
"Hexagonal boron nitride (96 wt% BN)","Ceramic","4.2",
"Lead zirconate (PbZrO3)","Ceramic","200",
"Macor®","Glass","5.92 - 6.03",
"Magnetite (Fe3O4)","Mineral","20",
"Marble (CaCO3)","Rock","7 - 9",
"Mica, muscovite type (KAl2(Si3Al)O10(OH,F)2)","Mineral","5 - 8",
"Mica, phlogopite type (KMg3AlSi3O10(F,OH)2)","Mineral","6.5 - 8.7",
"Mineral oil (transformers)","Liquid","2.2",
"Mullite (Al6Si2O13)","Ceramic","6.5",
"Niobium pentoxide (Nb2O5)","Ceramic","67",
"Ozocerite (natural paraffins)","Mineraloid","2 - 3",
"Paper (kraft, dry)","Paper","4 - 6",
"Periclase (MgO)","Mineral","9.65",
"Polyamide","Thermoplastic","3.7",
"Polyester","Thermoplastic","3.0",
"Polyethylene","Thermoplastic","2.2",
"Polyimide","Thermoplastic","3.4",
"Polypropylene","Thermoplastic","2.1",
"Polytetrafluoroethylene","Thermoplastic","2.1",
"Polytrifluorochloroethylene","Thermoplastic","2.5",
"Polyurethane","Thermoset","7.1",
"Polyvinyl chloride","Thermoplastic","4.0",
"Polyvinyl fluoride","Thermoplastic","7.4",
"Polyvinylidene chloride","Thermoplastic","5",
"Polyvinylidene fluoride","Thermoplastic","6.43",
"Pyrex® 1710","Glass","6",
"Pyrex® 3320","Glass","4.71",
"Pyrex® 7040","Glass","4.65",
"Pyrex® 7050","Glass","4.77",
"Pyroceram","Ceramic","5.58",
"Pyrolussite (MnO2)","Mineral","12.8",
"Rutile (TiO2)","Mineral","85 - 170",
"Silicon dioxide (SiO2)","Ceramic","3.79 - 4.50",
"Silicon nitride (Si3N4)","Ceramic","7.9 - 8.1",
"Slate","Rock","6.0 - 7.5",
"Soda lime glass","Glass","7.2",
"Soapstone","Mineral","6",
"Spinel (MgAl2O4)","Mineral","8.6",
"Steatite (talc)","Ceramic","5.5 - 7.5",
"Strontianite (SrCO3)","Mineral","8.85",
"Strontium oxide (SrO)","Ceramic","13.3",
"Strontium titanate (SrTiO3)","Ceramic","2080",
"Sulfur (sublimed)","Mineral","3.69",
"Sulfur hexafluoride (SF6)","Gas","1",
"Tantalum pentoxide (Ta2O5)","Ceramic","27.6",
"Thorium dioxide (ThO2)","Ceramic","18.9",
"Uranium dioxide (UO2)","Ceramic","24",
"Vycor® (96 wt% SiO2, 3 wt% B2O3)","Glass","6",
"Witherite (BaCO3)","Mineral","8.53",
"Yttrium oxide (Y2O3)","Ceramic","10",
"Zinc oxide (ZnO)","Ceramic","8.15",
"Zirconium oxide (ZrO2)","Ceramic","12.5 - 24.7",

File: tables/Relative_Permittivity_of_Semiconductors.csv
Semiconductor,Crystal structure,Type,Relative permittivity (εr),
I-VII,10,
AlAs,Sphalerite,III-V,8.5,
AlP,Sphalerite,III-V,11.6,
AlSb,Sphalerite,III-V,10.1,
BN,Sphalerite,III-V,7.1,
BP,Sphalerite,III-V,11.6,
C,Diamond,IV-IV,5.7,
CdS,Sphalerite,II-VI,5.4,
CdS,Wurtzite,II-VI,9.12,
CdSe,Sphalerite,II-VI,10,
CdTe,Sphalerite,II-VI,7.2,
CdTe,Wurtzite,II-VI,11,
CuBr,Sphalerite,I-VII,7.9,
CuCl,Sphalerite,I-VII,7.9,
Cul,Sphalerite,I-VII,6.5,
GaAs,Sphalerite,III-V,10.4,
GaP,Sphalerite,III-V,8.5,
GaSb,Sphalerite,III-V,14,
Ge,Diamond,IV-IV,16,
InAs,Sphalerite,III-V,11.7,
InP,Sphalerite,III-V,12.4,
InSb,Sphalerite,III-V,15.7,
PbS,Halite,II-VI,17,
PbSe,Halite,II-VI,23.6,
PbTe,Halite,II-VI,30,
Si,Diamond,IV-IV,11.8,
SiC,Sphalerite,IV-IV,10,
ZnS,Sphalerite,II-VI,5.2,
ZnSe,Sphalerite,II-VI,9.2,
ZnTe,Sphalerite,II-VI,10.4,

File: tables/Shear_Modulus_of_Titanium_Alloys_(Annealed).csv
Trade name,UNS number,Composition,Shear modulus,
"Grade 1","R50250","","45",
"Grade 2","R50400","","45",
"Grade 3","R50550","","45",
"Grade 4","R50700","","40",
"Grade 5","R56400","Ti-6Al-4V","44",
"Grade 6","R54520","Ti-5Al-2.5Sn","48",
"Grade 7","R52400","Ti-0.2Pd","45",
"Grade 9","R56320","Ti-3Al-2.5V","44",
"Grade 10","R58030","Ti-11.5Mo-6Zr-4.5Sn","41",
"Grade 11","R52250","Ti-0.2Pd","45",
"Grade 12","R53400","Ti-0.3Mo-0.8Ni","45",
"Grade 19","R58153","Ti-8V-6Cr-4Mo-4Zr-3Al","40",
"Grade 23","R56401","Ti-6Al-4V (ELI)","44",
"Grade 30","R53530","","41",
"Grade 31","R53532","","41",
"Grade 32","R55111","Ti-5Al-1Sn-1Zr-1V-0.8Mo","40",
"Grade 33","R53442","","41",
"Grade 34","R53445","","41",
"Grade 35","R56340","","41",
"Grade 37","R52815","","40",
"Grade 38","R54250","","40",

File: tables/Specific_Gravity_of_Common_Wood.csv
Wood,Specific gravity,
"Afromosia","0.57",
"Ash (black)","0.53",
"Ash (blue)","0.58",
"Ash (white)","0.64",
"Aspen (quaking)","0.38",
"Balsa","0.13",
"Balsam poplar","0.34",
"Basswood (American)","0.37",
"Beech (American)","0.64",
"Berlinia, ebiara","0.58",
"Birch (silver)","0.6",
"Birch (sweet)","0.71",
"Birch (yellow)","0.66",
"Black wattle","0.64",
"Bluegum (southern)","0.8",
"Boxelder","0.46",
"Bucida (oxhorn)","0.93",
"Cedar (eastern red)","0.48",
"Cedar (northern white)","0.31",
"Cedar (southern white)","0.34",
"Cedar (western red)","0.33",
"Cherry (black)","0.53",
"Chestnut (American)","0.45",
"Cottonwood (black)","0.35",
"Cottonwood (eastern)","0.43",
"Cypress","0.48",
"Danta, kotibe","0.65",
"Douglas fir (coast)","0.51",
"Elm (American)","0.55",
"Elm (rock)","0.67",
"Elm (slippery)","0.56",
"Fir (balsam)","0.37",
"Fir (White)","0.41",
"Hairi","0.51",
"Hemlock (eastern)","0.43",
"Hemlock (western)","0.44",
"Hickory (mockernut)","0.78",
"Hickory (pignut)","0.77",
"Hickory (shagbark)","0.77",
"Juniper (alligator)","0.51",
"Lapacho, bethabara, ipe","0.85 - 0.97",
"Larch (western)","0.59",
"Magnolia (sweetbay)","0.45",
"Mahogany","0.51",
"Maple (bigleaf)","0.48",
"Maple (black)","0.6",
"Maple (red)","0.56",
"Maple (silver, creek)","0.5",
"Maple (sugar)","0.66",
"Oak (black)","0.66",
"Oak (bur)","0.66",
"Oak (chestnut)","0.66",
"Oak (northern red)","0.65",
"Oak (post)","0.67",
"Oak (scarlet)","0.67",
"Oak (white)","0.72",
"Oboto","0.53 - 0.70",
"Pine (eastern white)","0.37",
"Pine (jack)","0.45",
"Pine (lobolly)","0.54",
"Pine (longleaf)","0.62",
"Pine (pitch)","0.53",
"Pine (ponderosa)","0.42",
"Pine (red)","0.47",
"Pine (shortleaf)","0.54",
"Pine (western white)","0.42",
"Red cedar (Australian)","0.52",
"Redwood (young growth)","0.37",
"Rosewood (Indian)","0.7",
"Silver fir (Pacific)","0.43",
"Spruce (black)","0.43",
"Spruce (red)","0.42",
"Spruce (white)","0.45",
"Sycamore","0.54",
"Tupelo (black)","0.55",
"Walnut (black)","0.56",
"Willow (black)","0.37",

File: tables/Specific_Heat_Capacity_of_Ceramics.csv
Name,Class,Specific Heat Capacity,
"Aluminum diboride (AlB2)","Borides","897.87",
"Aluminum dodecaboride (AlB12)","Borides","954.48",
"Chromium diboride (CrB2)","Borides","712",
"Hafnium diboride (HfB2)","Borides","247.11",
"Molybdenum diboride (MoB2)","Borides","527",
"Molybdenum boride (MoB)","Borides","368",
"Niobium diboride (NbB2)","Borides","418",
"Tantalum diboride (TaB2)","Borides","237.55",
"Tantalum boride (TaB)","Borides","246.85",
"Thorium tetraboride (ThB4)","Borides","510",
"Titanium diboride (TiB2)","Borides","637.22",
"Tungsten hemiboride (W2B)","Borides","168",
"Vanadium diboride (VB2)","Borides","647.43",
"Zirconium diboride (ZrB2)","Borides","392.54",
"Zirconium dodecaboride (ZrB12)","Borides","523",
"Beryllium hemicarbide (Be2C)","Carbides","1397",
"Boron carbide (B4C)","Carbides","1854",
"Silicon carbide (α-SiC)","Carbides","700",
"Silicon carbide (β-SiC)","Carbides","1205",
"Tantalum carbide (TaC)","Carbides","190",
"Titanium carbide (TiC)","Carbides","841",
"Uranium dicarbide (UC2)","Carbides","147",
"Zirconium carbide (ZrC)","Carbides","205",
"Aluminum nitride (AlN)","Nitrides","820",
"Beryllium nitride (Be3N2)","Nitrides","1221",
"Boron nitride (BN)","Nitrides","711",
"Chromium nitride (CrN)","Nitrides","795",
"Hafnium nitride (HfN)","Nitrides","210",
"Silicon nitride (Si3N4)","Nitrides","700",
"Tantalum nitride (TaN)","Nitrides","210",
"Titanium nitride (TiN)","Nitrides","586",
"Vanadium nitride (VN)","Nitrides","586",
"Zirconium nitride (ZrN)","Nitrides","377",
"Aluminum sesquioxide (Al2O3)","Oxides","795 - 880",
"Beryllium oxide (BeO)","Oxides","996.5",
"Calcium oxide (CaO)","Oxides","753",
"Cerium dioxide (CeO2)","Oxides","389",
"Chromium oxide (Cr2O3)","Oxides","921",
"Gadolinium oxide (Gd2O3)","Oxides","276",
"Hafnium dioxide (HfO2)","Oxides","121",
"Lanthanum oxide (La2O3)","Oxides","288.9",
"Magnesium oxide (MgO)","Oxides","962",
"Niobium pentoxide (Nb2O5)","Oxides","502.4",
"Samarium oxide (Sm2O3)","Oxides","331",
"Silicon dioxide (SiO2)","Oxides","787",
"Tantalum pentoxide (Ta2O5)","Oxides","301.5",
"Thorium dioxide (ThO2)","Oxides","272.1",
"Titanium dioxide (TiO2)","Oxides","711",
"Titanium monoxide (TiO)","Oxides","628",
"Titanium sesquioxide (Ti2O3)","Oxides","679",
"Uranium dioxide (UO2)","Oxides","234.3",
"Yttrium oxide (Y2O3)","Oxides","439.6",

File: tables/Specific_Heat_Capacity_of_Common_Rocks.csv
Name,Specific heat capacity,
Andesite,330 - 2450,
Anthracite,1260,
Basalt,627 - 950,
Chalk,921,
Clay (soft shale),837,
Coal,1089 - 1548,
Diabase,698 - 753,
Diorite,669 - 808,
Dolomite,728 - 921,
Gabbro,719 - 782,
Gneiss,736 - 816,
Granite,775 - 837,
Gypsum,1025 - 1088,
Lignite,888 - 920,
Limestone (hard),907 - 921,
Limestone (soft),630 - 907,
Marble,794 - 879,
Quartzite,698 - 1105,
Rock salt,849 - 900,
Sandstone (hard),928 - 963,
Sandstone (medium),745,
Sandstone (soft),728,
Schist,774,
Slate,711,
Syenite,753,

File: tables/Specific_Heat_Capacity_of_Construction_Materials.csv
Name,Specific heat capacity,
"Basalt","627",
"Concrete (1-4 dry)","657",
"Concrete (cinder)","657",
"Concrete (lightweight)","657",
"Concrete (stone; 1-2-4 mix)","880",
"Diabase","698 - 753",
"Dolomite","728 - 921",
"Gneiss","736 - 816",
"Granite","775 - 837",
"Limestone (hard)","907 - 921",
"Limestone (soft)","630 - 907",
"Marble","794 - 879",
"Plaster (molded, dry)","1088",
"Quartzite","698 - 1105",
"Sand (dry)","753 - 799",
"Sandstone (hard)","928 - 963",
"Sandstone (medium)","745",
"Sandstone (soft)","728",
"Schist","774",
"Slate","711",

File: tables/Specific_Heat_Capacity_of_Nickel_Alloys.csv
Trade name,UNS number,Specific heat capacity,
Alloy 200,N02200,456,
Alloy 201,N02201,456,
Alloy 205,N02205,456,
Alloy 270,N02270,460,
HASTELLOY® B2,N10665,389,
HASTELLOY® B3,N10675,373,
HASTELLOY® C4,N06455,406,
HASTELLOY® C22,N06022,414,
HASTELLOY® C276,N10276,427,
HASTELLOY® G3,N06985,452,
HASTELLOY® HX,N06920,461,
HASTELLOY® N,N10003,419,
HASTELLOY® S,N06635,398,
HASTELLOY® X,N06002,486,
HAYNES® 214,N07214,452,
HAYNES® 230,N06230,397,
HAYNES® 242,N10242,386,
HAYNES® 282,N07208,436,
HAYNES® 556,R30556,464,
HAYNES® HR-120,N08120,467,
HAYNES® HR-160,N12160,462,
INCOLOY® 800,N08800,460,
INCOLOY® 800HT,N08811,460,
INCOLOY® 825,N08825,440,
INCOLOY® 902,N09902,502,
INCOLOY® 903,N19903,435,
INCOLOY® 907,N19907,431,
INCOLOY® 909,N19909,427,
INCOLOY® 925,N09925,435,
INCONEL® 600,N06600,444,
INCONEL® 601,N06601,448,
INCONEL® 601GC,N06601,448,
INCONEL® 603XL,N06603,439,
INCONEL® 617,N06617,419,
INCONEL® 625,N06625,410,
INCONEL® 625LCF,N06626,410,
INCONEL® 686,N06686,373,
INCONEL® 690,N06690,450,
INCONEL® 693,N06693,455,
INCONEL® 718,N07718,435,
INCONEL® 718SPF,NO7718,435,
INCONEL® 725,N07725,430,
INCONEL® 740,N07740,449,
INCONEL® 783,R30783,455,
INCONEL® MA754,N07754,440,
INCONEL® MA758,,450,
INCONEL® X-750,N07750,425,
Invar® 36,K93601,515,
Invar® 42,K94100,515,
Invar® 48,K94800,520,
MONEL® 400,N04400,427,
MONEL® 404,N04404,414,
MONEL® K-500,N05500,419,
MONEL® R-405,N04405,427,
NIMONIC® 75,N06075,461,
NIMONIC® 80A,N07080,448,
NIMONIC® 81,N07081,461,
NIMONIC® 90,N07090,446,
NIMONIC® 91,,447,
NIMONIC® 105,N07105,419,
NIMONIC® 115,N07115,444,
NIMONIC® 263,N07263,461,
NIMONIC® 901,N09901,431,
NIMONIC® PE11,,436,
NIMONIC® PE16,,544,
NIMONIC® PK33,,419,
NiSPAN-C® 902,N09902,500,
René® 41,N07041,452,

File: tables/Specific_Heat_Capacity_of_Pure_Metals.csv
Metal,Specific heat capacity,
l),897,
Antimony (Sb),207,
Barium (Ba),204,
Beryllium (Be),1825,
Bismuth (Bi),122,
Cadmium (Cd),231,
Calcium (Ca),647,
Cerium (Ce),192,
Cesium (Cs),242,
Chromium (Cr),449,
Cobalt (Co),421,
Copper (Cu),385,
Dysprosium (Dy),173,
Erbium (Er),168,
Europium (Eu),182,
Gadolinium (Gd),235,
Gallium (Ga),373,
Gold (Au),129,
Hafnium (Hf),144,
Holmium (Ho),165,
Indium (In),233,
Iridium (Ir),131,
Iron (Fe),449,
Lanthanum (La),195,
Lead (Pb),130,
Lithium (Li),3582,
Lutetium (Lu),154,
Magnesium (Mg),1023,
Manganese (Mn),479,
Mercury (Hg),140,
Molybdenum (Mo),251,
Neodymium (Nd),190,
Nickel (Ni),444,
Niobium (Nb),265,
Osmium (Os),130,
Palladium (Pd),244,
Platinum (Pt),133,
Potassium (K),757,
Praseodymium (Pr),193,
Promethium (Pm),190,
Rhenium (Re),137,
Rhodium (Rh),243,
Rubidium (Rb),363,
Ruthenium (Ru),238,
Samarium (Sm),196,
Scandium (Sc),568,
Silver (Ag),235,
Sodium (Na),1228,
Strontium (Sr),306,
Tantalum (Ta),140,
Terbium (Tb),182,
Thallium (Tl),129,
Thorium (Th),118,
Thulium (Tm),160,
Tin (Sn),227,
Titanium (Ti),524,
Tungsten (W),132,
Uranium (U),116,
Vanadium (V),489,
Ytterbium (Yb),155,
Yttrium (Y),298,
Zinc (Zn),388,
Zirconium (Zr),278,

File: tables/Specific_Heat_Capacity_of_Refractory_Materials.csv
Name,Specific heat capacity,
ard-fired silica (94-95 wt% silica),753.1,
Brick, high alumina (53 wt% alumina) (20% porosity),753,
Brick, high alumina (83 wt% alumina) (28% porosity),753,
Brick, high alumina (87 wt% alumina) (22% porosity),753,
Brick, kaolin insulating (heavy),774,
Brick, kaolin insulating (light),774,
Brick, magnesite (86 wt% MgO) (17.8% porosity),837,
Brick, magnesite (87 wt% MgO),837,
Brick, magnesite (89 wt% MgO),837,
Brick, magnesite (90 wt% MgO) (14.5% porosity),837,
Brick, magnesite (93 wt% MgO) (22.6% porosity),837,
Brick, normal fireclay (22% porosity),732,
Brick, siliceous (25% porosity),753,
Brick, siliceous fireclay (23% porosity),753,
Brick, sillimanite (22% porosity),711,
Brick, stabilized dolomite (22% porosity),837,
Brick, vermiculite,837,
Calcium oxide (pressed),753,
Calcium oxide (packed powder),753,
Carbon brick (fired),707,
,627.6,
Chrome-magnesite brick,753.1,
Diabasic glass (artificial),753,
Diatomaceous earth brick,795,
Diatomaceous earth brick (850°C),795,
Diatomaceous earth brick (fused at 1100°C),795,
Diatomaceous earth brick (high burn),795,
Diatomaceous earth brick (molded),795,
Dolomite brick, stabilized (22 wt% silica),837,
Egyptian fire (64-71 wt% silica),732.2,
Egyptian firebrick (64-71 wt% silica),732,
Fireclay brick, Missouri,960,
Fireclay brick, normal (22 wt% water),732,
Fireclay brick, siliceous (23 wt% water),753,
,795,
Fused-alumina brick (96 wt% alumina) (22% porosity),753.1,
Kaolin brick, insulating (dense),774,
Kaolin brick, insulating (light),774,
Vermiculite brick,837,
Vermiculite insulating powder,837,
Vermiculite, expanded (heavy),753,
Vermiculite, expanded (light),753,
