Repository: AlexanderCaza/MaterialsDataset

# MaterialsDataset
An easy-to-manipulate CSV-based material properties dataset

File: tables/Specific_Heat_Capacity_of_Semiconductors.csv
Semiconductor,Crystal structure,Type,Specific heat capacity,
"a-Sn","Diamond","IV-IV","213",
"AgBr","Sphalerite","I-VII","270",
"AgI","Sphalerite","I-VII","232",
"BN","Sphalerite","III-V","793",
"C","Diamond","IV-IV","471.5",
"CdS","Sphalerite","II-VI","330",
"CdSe","Sphalerite","II-VI","255",
"CdTe","Sphalerite","II-VI","205",
"CuBr","Sphalerite","I-VII","381",
"CuCl","Sphalerite","I-VII","490",
"Cul","Sphalerite","I-VII","276",
"GaSb","Sphalerite","III-V","320",
"Ge","Diamond","IV-IV","322",
"HgS","Sphalerite","II-VI","210",
"HgSe","Sphalerite","II-VI","178",
"HgTe","Sphalerite","II-VI","164",
"InAs","Sphalerite","III-V","268",
"InSb","Sphalerite","III-V","144",
"Si","Diamond","IV-IV","702",
"Te","y-Se","VI-VI","201",
"ZnO","Sphalerite","II-VI","494",
"ZnS","Sphalerite","II-VI","472",
"ZnSe","Sphalerite","II-VI","339",
"ZnTe","Sphalerite","II-VI","264",

File: tables/Tensile_Strength_of_Cast_Aluminum_Alloys.csv
Aluminum alloy,Yield strength,Ultimate strength,
100.1,30,80,
201.0-T4,215,365,
201.0-T6,435,485,
201.0-T7,415,460,
204.0,200,225,
206.0-T7,345,435,
295.0-T4,110,220,
295.0-T6,165,250,
296.0-T4,130,255,
296.0-T6,180,275,
296.0-T7,140,270,
308.0-F,110,195,
359.0-T61,255,330,
359.0-T62,290,345,
360.0-F,170,325,
380.0-F,165,330,
383.0-F,150,310,
384.0-F,165,330,
390.0-F,240,280,
390.0-T5,260,300,
413.0-F,140,300,
443.0-F,60,150,
514.0-F,85,170,
518.0-F,190,310,
520.0-T4,180,330,
535.0-F,140,275,
712.0-F,170,240,
850.0-T5,75,160,

File: tables/Tensile_Strength_of_Common_Wood.csv
Wood,Tensile strength [perpendicular to grain],
Ash (black),4.8,
Ash (green),4.8,
Ash (white),6.5,
Aspen (quaking),1.8,
Basswood (American),2.4,
Beech (American),7,
Birch (sweet),6.6,
Birch (yellow),6.3,
Butternut,3,
Cedar (northern white),1.7,
Cedar (southern white),1.5,
Cedar (western red),1.5,
Cherry (black),3.9,
Chestnut (American),3.2,
Cottonwood (black),2.3,
Cottonwood (eastern),4,
Douglas fir (coast),2.3,
Elm (American),4.6,
Elm (slippery),3.7,
Fir (balsam),1.2,
Fir (California red),2.7,
Fir (white),2.1,
Hemlock (western),2.3,
Larch (western),3,
Locust (black),4.4,
Locust (honey),6.2,
Magnolia (cucumber tree),4.6,
Magnolia (Southern),5.1,
Maple (bigleaf),3.7,
Maple (black),4.6,
Maple (silver, creek),3.4,
Oak (bur),4.7,
Oak (laurel),5.4,
Oak (northern red),5.5,
Oak (pin),7.2,
Oak (post),5.4,
Oak (scarlet),6,
Oak (swamp chestnut),4.8,
Oak (swamp white),5.7,
Oak (white),5.5,
Pine (eastern white),2.1,
Pine (jack),2.9,
Pine (lobolly),3.2,
Pine (longleaf),3.2,
Pine (ponderosa),2.9,
Pine (red),3.2,
Pine (shortleaf),3.2,
Poplar (yellow),3.7,
Redwood (young growth),1.7,
Spruce (red),2.4,
Spruce (white),2.5,
Sycamore,5,
Tamarack,2.8,
Tupelo (black),3.4,
Walnut (black),4.8,

File: tables/Tensile_Strength_of_Magnesium_Alloys_(Annealed).csv
Trade name,UNS number,Yield strength,Ultimate strength,,M10603,130,220,
AS41A F,M10410,140,210,
AS41XB F,,140,210,
AZ10A,M11100,145 - 150,240,
AZ31B T1,M11312,150 - 220,241 - 290,
AZ61A F,M11610,165 - 220,285 - 305,
AZ63 T1,M11630,97,200,
AZ80A T4,M11800,230 - 275,330 - 380,
AZ81A T1,M11810,83,275,
AZ91A F,M11910,97 - 150,165 - 230,
AZ91C T6,M11914,90 - 145,275,
AZ92A T6,M11920,150,275,
EQ21 T6,M16330,170,235,
EZ33A T5,M12330,110,160,
HK31A T6,M13310,105,220,
HK31A H24,M13310,205,260,
HM21A T8,M13210,170,235,
HM31A O,M13312,230,283,
HZ32A T5,M13320,90,185,
K1A F,M18010,55,180,
M1A,M15100,125 - 180,230 - 255,
QE22A T6,M18220,195,260,
QH21A T6,,200 - 207,275 - 285,
WE43 T6,M18430,162,250,
WE54 T6,M18410,172,250,
ZC63 T6,M16631,125,210,
ZC71 T6,M16710,340 - 345,360 - 375,
ZE41A T5,M16410,140,205,
ZE63A T6,M16630,190,300,
ZH62A T5,M16620,150,240,
ZK21A,M16210,180 - 195,235 - 260,
ZK40A T5,M16400,250 - 255,275,
ZK51A T5,M16510,140,205,
ZK60A T5,M16600,215 - 285,305 - 350,
ZK61A T6,M16610,195,210,

File: tables/Tensile_Strength_of_Platinum_Alloys_(Annealed).csv
Alloy,Ultimate strength,75,
90Pt-10Ir,380,
85Pt-15Ir,513,
80Pt-20Ir,674,
75Pt-25Ir,860,
70Pt-30Ir,1120,
95Pt-5Ni,640,
90Pt-10Ni,815,
85Pt-15Ni,910,
80Pt-20Ni,910,
80Pt-20Pd,350,
60Pt-40Pd,385,
95Pt-5Rh,240,
90Pt-10Rh,320,
80Pt-20Rh,450,
70Pt-30Rh,500,
60Pt-40Rh,550,
95Pt-5Ru,415,
90Pt-10Ru,570,
98Pt-2W,570,
96Pt-4W,770,
94Pt-6W,860,
92Pt-8W,895,

File: tables/Thermal_Conductivity_of_Common_Wood.csv
Wood,Thermal conductivity,
"Ash (black)","0.15",
"Ash (white)","0.17",
"Aspen (bigtooth)","0.12",
"Aspen (quaking)","0.12",
"Basswood (American)","0.11",
"Beech (American)","0.18",
"Birch (paper)","0.18",
"Birch (silver)","0.18",
"Birch (sweet)","0.19",
"Birch (yellow)","0.18",
"Cedar (eastern red)","0.14",
"Cedar (northern white)","0.094",
"Cedar (southern white)","0.1",
"Cedar (western red)","0.1",
"Cherry (black)","0.15",
"Chestnut (American)","0.13",
"Cottonwood (black)","0.1",
"Cottonwood (eastern)","0.12",
"Cypress","0.13",
"Douglas fir (coast)","0.14",
"Elm (American)","0.15",
"Elm (rock)","0.18",
"Elm (slippery)","0.15",
"Fir (balsam)","0.11",
"Fir (white)","0.12",
"Hemlock (eastern)","0.12",
"Hemlock (western)","0.14",
"Hickory (mockernut)","0.21",
"Hickory (shagbark)","0.21",
"Larch (western)","0.15",
"Magnolia (sweetbay)","0.14",
"Maple (black)","0.16",
"Maple (red)","0.15",
"Maple (silver, creek)","0.14",
"Maple (sugar)","0.18",
"Oak (black)","0.18",
"Oak (bur)","0.18",
"Oak (northern red)","0.18",
"Oak (white)","0.19",
"Pine (eastern white)","0.11",
"Pine (jack)","0.13",
"Pine (lobolly)","0.15",
"Pine (longleaf)","0.17",
"Pine (pitch)","0.15",
"Pine (ponderosa)","0.12",
"Pine (red)","0.13",
"Pine (shortleaf)","0.15",
"Pine (western white)","0.12",
"Poplar (yellow)","0.13",
"Redwood (old growth)","0.12",
"Redwood (young growth)","0.11",
"Spruce (black)","0.12",
"Spruce (red)","0.12",
"Spruce (white)","0.11",
"Sycamore","0.15",
"Tupelo (black)","0.15",

File: tables/Thermal_Conductivity_of_Magnesium_Alloys.csv
Trade name,UNS number,Composition,Conductivity,
"Pure magnesium","","99.97","156",
"AM100A F","M10100","Mg-9.5Al-0.3Zn","73",
"AM60A F","M10600","Mg-6Al-0.5Si-0.35Cu","62",
"AM60B F","M10603","Mg-6Al-0.25Mn","62",
"AS41A F","M10410","Mg-4Al-1Si-0.35Mn","68",
"AS41XB F","","Mg-4Al-1Si-0.35Mn","68",
"AZ10A","M11100","Mg-1.5Al-0.5Zn","110",
"AZ31B T1","M11312","Mg-3Al-1Zn","84",
"AZ61A F","M11610","Mg-6Al-1Zn","79",
"AZ63 T1","M11630","Mg-6Al-3Zn-0.3Si","77",
"AZ80A T4","M11800","Mg-8Al-0.5Zn","84",
"AZ81A T1","M11810","Mg-8Al-0.5Zn","79",
"AZ91A F","M11910","Mg-9Al-1Zn-0.1Mn","72",
"AZ91C T6","M11914","Mg-9Al-1Zn-0.1Mn","72",
"AZ92A T6","M11920","Mg-9Al-2Zn-0.3Si","72",
"EQ21 T6","M16330","Mg-1.5Ag-2Re","113",
"EZ33A T5","M12330","Mg-3Re-2.5Zn-0.6Zr","100",
"HK31A T6","M13310","Mg-3Th-0.6Zr-0.3Zn","92",
"HK31A H24","M13310","Mg-3Th-1Zr","105",
"HM21A T8","M13210","Mg-2Th-0.5Mn","134 - 138",
"HM31A O","M13312","Mg-3Th-1.2Mn","104",
"HZ32A T5","M13320","Mg-2Zn-3Th-1Zr","110",
"K1A F","M18010","Mg-0.5Zr","122",
"M1A","M15100","Mg-1Mn-0.3Cr","138",
"QE22A T6","M18220","Mg-2.5Ag-2Re-0.6Zr","113",
"QH21A T6","","Mg-2.5Ag-1Re-1Th-0.7Zr","113",
"WE43 T6","M18430","Mg-4Y-3.4Re-0.6Zr","51",
"WE54 T6","M18410","Mg-5.1Y-3Re-0.6Zr","52",
"ZC63 T6","M16631","Mg-5.5Zn-2.5Cu-0.5Mn","122",
"ZC71 T6","M16710","Mg-6.5Zn-1Cu-0.8Mn","122",
"ZE41A T5","M16410","Mg-4.5Zn-1.5Re","113",
"ZE63A T6","M16630","Mg-6Zn-2.5Re","109",
"ZH62A T5","M16620","Mg-5.5Zn-2Th-0.65Zr","110",
"ZK21A","M16210","Mg-2.3Zn-0.65Zr","125",
"ZK40A T5","M16400","Mg-4Zn-0.45Zr","117",
"ZK51A T5","M16510","Mg-4.5Zn-0.45Zr","110",
"ZK60A T5","M16600","Mg-5.5Zn-0.45Zr","117",
"ZK61A T6","M16610","Mg-6Zn-0.8Zr","117",
"ZW10 T1","","Mg-1.3Zn-0.6Zr","134",

File: tables/Thermal_Conductivity_of_Nickel_Alloys.csv
Trade name,UNS number,Thermal conductivity,
Alloy 20,N08020,12.3,
Alloy 36,K93600,10,
Alloy 46,K94600,11,
Alloy 52,N14052,17,
Alloy 188,R30188,12.1,
Alloy 200,N02200,70.2,
Alloy 201,N02201,79.3,
Alloy 205,N02205,75,
Alloy 270,N02270,86,
Alloy 400,N04400,22,
Alloy 405,N04405,21.8,
HASTELLOY® B,N10001,11.1,
HASTELLOY® B2,N10665,11.1,
HASTELLOY® B3,N10675,11.2,
HASTELLOY® C4,N06455,10.1,
HASTELLOY® C22,N06022,10.1,
HASTELLOY® C276,N10276,10.2,
HASTELLOY® C2000,N06200,9.1,
HASTELLOY® G3,N06985,14.3,
HASTELLOY® G30,N06030,10.2,
HASTELLOY® HX,N06920,11.6,
HASTELLOY® N,N10003,11.5,
HASTELLOY® S,N06635,14,
HASTELLOY® X,N06002,9.1,
HAYNES® 214,N07214,12,
HAYNES® 230,N06230,8.9,
HAYNES® 242,N10242,11.3,
HAYNES® 263,N07263,11.7,
HAYNES® 282,N07208,10.3,
HAYNES® 556,R30556,11.1,
HAYNES® HR-120,N08120,11.4,
HAYNES® HR-160,N12160,10.9,
INCOLOY® 800,N08800,11.5,
INCOLOY® 800HT,N08811,11.5,
INCOLOY® 825,N08825,11.1,
INCOLOY® 902,N09902,12.1,
INCOLOY® 903,N19903,16.7,
INCOLOY® 907,N19907,14.8,
INCOLOY® 909,N19909,14.8,
INCOLOY® 925,N09925,13.9,
INCONEL® 600,N06600,15.9,
INCONEL® 601,N06601,11.2,
INCONEL® 601GC,N06601,11,
INCONEL® 603XL,N06603,11,
INCONEL® 617,N06617,13.6,
INCONEL® 625,N06625,9.8,
INCONEL® 625LCF,N06626,9.7,
INCONEL® 686,N06686,9.8,
INCONEL® 690,N06690,13.5,
INCONEL® 693,N06693,9.1,
INCONEL® 718,N07718,11.4,
INCONEL® 718SPF,NO7718,11.1,
INCONEL® 725,N07725,10.6,
INCONEL® 740,N07740,10.2,
INCONEL® 751,N07751,12,
INCONEL® 783,R30783,10.1,
INCONEL® MA754,N07754,14.3,
INCONEL® MA758,,14.3,
INCONEL® X-750,N07750,12,
Invar® 36,K93601,10,
Invar® 42,K94100,10.5,
Invar® 48,K94800,16.7,
Invar® K,K94610,16.7,
MONEL® 400,N04400,24,
MONEL® 401,N04401,21,
MONEL® 404,N04404,21,
MONEL® K-500,N05500,17.2,
MONEL® R-405,N04405,22,
NIMONIC® 75,N06075,11.7,
NIMONIC® 80A,N07080,11.2,
NIMONIC® 81,N07081,10.9,
NIMONIC® 90,N07090,11.47,
NIMONIC® 105,N07105,10.89,
NIMONIC® 115,N07115,10.6,
NIMONIC® 263,N07263,11.72,
NIMONIC® PE16,,11.72,
NIMONIC® PK33,,11.3,
NiSPAN-C® 902,N09902,12.1,
René® 41,N07041,11.9,
René® 95,,8.7,
Udimet® 500,N07500,11.1,
Udimet® 700,N07700,19.6,

File: tables/Thermal_Conductivity_of_Polymers_and_Plastics.csv
Name,Thermal conductivity,yrene (ABS),0.17 - 0.34,
Butyl rubber (IIR),0.13 - 0.23,
Cellulose acetate (CA),0.16 - 0.36,
Cellulose acetate butyrate (CAB),0.16 - 0.32,
Cellulose acetate propionate (CAP),0.16 - 0.33,
Cellulose nitrate (CN),0.18,
Chlorinated polyvinyl chloride (CPVC),0.14,
Ethylene propylene diene rubber (EPDM),2.22,
Ethylene tetrafluoroethylene (ETFE),0.24,
Ethylene chlorotrifluoroethylene (ECTFE),0.16,
Fluorinated ethylene propylene (FEP),0.19 - 0.25,
Melamine formaldehyde (MF),0.35,
Natural rubber,0.15,
Nitrile rubber (NBR),0.25,
Nylon 6 (PA6),0.23,
Nylon 11 (PA11),0.3,
Nylon 12 (PA12),0.19,
Nylon 46 (PA46),0.3,
Nylon 66 (PA66),0.25,
Nylon 612 (PA612),0.22,
Perfluorinated alkoxy (PFA),0.25,
Phenol formaldehyde (PF),0.25,
Polyamide-imide (PAI),0.26 - 0.54,
Polyarylate resins (PAR),0.178,
Polybutylene terephthalate (PBT),0.21,
Polybutylene (PB),0.22,
Polycarbonate (PC),0.19 - 0.22,
Neoprene (CPR),0.19,
Polyether ether ketone (PEEK),0.25,
Polyetherimide (PEI),0.22,
Polyethersulfone (PESU),0.13 - 0.18,
High-density polyethylene (HDPE),0.42 - 0.52,
Low-density polyethylene (LDPE),0.33,
Ultrahigh molecular weight polyethylene (UHMWPE),0.45 - 0.52,
Polyethylene terephthalate (PET),0.17 - 0.40,
Polyimide (PI),0.10 - 0.36,
Polymethyl methacrylate (PMMA),0.17 - 0.19,
Polymethylpentene (PMP),0.17,
Polyoxymethylene (POM),0.37,
Polyphenylene oxide (PPO),0.22,
Polyphenylene sulfide (PPS),0.17 - 0.28,
Polypropylene (PP atactic),0.12,
Polypropylene (PP isotactic),0.154,
Polypropylene (PP syndiotactic),0.154,
High-impact polystyrene (HIPS),0.124,
Polystyrene (PS),0.10 - 0.13,
Polysulfone (PSU),0.26,
Polytetrafluoroethylene (PTFE),0.25,
Polytrifluorochloroethylene (PTFCE),0.19 - 0.22,
Polyurethane (PUR),0.21,
Polyvinyl acetate (PVA),0.16,
Polyvinyl alcohol (PVAL),0.795,
Polyvinylidene chloride (PVDC),0.13,
Polyvinylidene fluoride (PVDF),0.10 - 0.25,
Polyvinyl fluoride (PVF),0.17,
Polyvinyl chloride (PVC),0.167,
Styrene-butadiene rubber (SBR),0.17,
Urea-formaldehyde (UF),0.30 - 0.42,

File: tables/Thermal_Conductivity_of_Titanium_Alloys.csv
Trade name,UNS number,Composition,Conductivity,
"Grade 1","R50250","","16",
"Grade 2","R50400","","16.4",
"Grade 3","R50550","","19.9",
"Grade 4","R50700","","17.2",
"Grade 5","R56400","Ti-6Al-4V","6.7",
"Grade 6","R54520","Ti-5Al-2.5Sn","7.8",
"Grade 7","R52400","Ti-0.2Pd","16.4",
"Grade 9","R56320","Ti-3Al-2.5V","8.3",
"Grade 10","R58030","Ti-11.5Mo-6Zr-4.5Sn","6.28",
"Grade 11","R52250","Ti-0.2Pd","17",
"Grade 12","R53400","Ti-0.3Mo-0.8Ni","19",
"Grade 18","R56322","Ti-3Al-2.5V-0.06Pd","7.6",
"Grade 19","R58153","Ti-8V-6Cr-4Mo-4Zr-3Al","6.2",
"Grade 21","R58210","Ti-15Mo-3Al-2.7Nb-0.25Si","7.6",
"Grade 23","R56401","Ti-6Al-4V (ELI)","6.7",
"Grade 32","R55111","Ti-5Al-1Sn-1Zr-1V-0.8Mo","7.5",
"Grade 35","R56340","","7.4",
"Grade 36","R58450","Ti-45Nb","10",
"Grade 38","R54250","","8",
"Timetal® 21S","R58210","Ti-15Mo-3Nb-3Al-0.2Si","7.6",
"Timetal® 6-2-4-2","R54620","Ti-6Al-2Sn-4Z r-2Mo","6",
"Timetal® 6-6-2","R56620","Ti-6Al-6V-2Sn","7.2",
"Timetal® 230","","Ti-2.5Cu","12.97",

File: tables/Thermal_Conductivity_of_Wrought_Aluminum_Alloys.csv
Aluminum alloy,Conductivity,
1050-O,230,
1060-O,234,
1100-O,222,
1100-H18,170,
1199-H18,234,
2011-T3,150,
2014-O,193,
2014-T6,154,
2017-O,193,
2017-T4,134,
2024-O,193,
2024-T6,151,
2219-O,171,
2219-T62,120,
3003-O,193,
3003-H12,163,
3004-O,163,
3105-O,172,
4032-O,154,
4032-T6,138,
4043-O,163,
5005-O,200,
5050-O,191,
5052-O,138,
5056-O,117,
5083-O,117,
5086-O,125,
5154-O,125,
5456-O,117,
6061-O,180,
6061-T6,167,
6063-O,218,
6063-T6,200,
6101-T6,218,
6151-O,205,
7075-T6,130,
7178-T6,125,
8081-H24,230,
8176-H24,230,

File: tables/Thermal_Conductivity_of_Wrought_Copper_Alloys.csv
Alloy,Thermal conductivity,er (C10100),392,
Oxygen-free copper (C10200),397,
Oxygen-free low-phosphorus copper (C10800),350,
Electrolytic tough pitch copper (C11000),397,
Phosphorus deoxidized arsenical copper (C14200),190,
Beryllium copper (C17200),110,
Beryllium copper (C17000),110,
Cadmium copper (C16200),360,
Chromium copper (C18200),320,
Cobalt beryllium copper (C17500),208,
Lead copper (C18700),380,
Silver-bearing copper (C11300),388,
Sulfur copper (C14700),374,
Tellurium copper (C14500),355,
Zirconium copper (C15000),367,
Admiralty brass (C44300),110,
Aluminum brass (C68700),100,
Cartridge brass (C26000),121,
Free-cutting brass (C36000),116,
Gilding metal (C21000),234,
Architectural bronze (C38500),123,
Hot stamping brass (C37700),109,
Low brass (C24000),140,
Muntz metal (C28000),123,
Naval brass (C46400),116,
Red brass (C23000),160,
Yellow brass (C26800),116,
Phosphor bronze (C51100),84,
Phosphor bronze A (C51000),75,
Phosphor bronze C (C52100),62,
Phosphor bronze D (C52400),50,
Silicon bronze A (C65500),36,
Silicon bronze B (C65100),57,
Aluminum bronze (C60800),80,
Aluminum bronze (C63000),39,
Copper nickel (C70400),64,
Copper nickel (C70600),45,
Copper nickel (C71500),29,
Nickel silver 10% (C74500),37,
Nickel silver 12% (C75200),30,
Nickel silver 15% (C74500),27,
Nickel silver 18% (C75200),28,
Nickel silver 25% (C74500),21,

File: tables/Young’s_Modulus_Values_for_Nickel_Alloys_(Annealed).csv
Trade name,UNS number,Young’s modulus,

Alloy 200,N02200,207,
Alloy 201,N02201,207,
Alloy 270,N02270,207,
HASTELLOY® B2,N10665,217,
HASTELLOY® B3,N10675,216,
HASTELLOY® C4,N06455,211,
HASTELLOY® C22,N06022,206,
HASTELLOY® C276,N10276,205,
HASTELLOY® C2000,N06200,209,
HASTELLOY® G3,N06985,199,
HASTELLOY® G30,N06030,202,
HASTELLOY® HX,N06920,205,
HASTELLOY® N,N10003,219,
HASTELLOY® S,N06635,212,
HASTELLOY® X,N06002,205,
HAYNES® 214,N07214,218,
HAYNES® 230,N06230,210,
HAYNES® 242,N10242,229,
HAYNES® 263,N07263,221,
HAYNES® 282,N07208,216,
HAYNES® 556,R30556,205,
HAYNES® HR-120,N08120,197,
HAYNES® HR-160,N12160,211,
INCOLOY® 800,N08800,193,
INCOLOY® 800HT,N08811,193,
INCOLOY® 825,N08825,206,
INCOLOY® 909,N19909,159,
INCOLOY® 925,N09925,199,
INCONEL® 600,N06600,214,
INCONEL® 601,N06601,206,
INCONEL® 601GC,N06601,205,
INCONEL® 603XL,N06603,219,
INCONEL® 617,N06617,211,
INCONEL® 625,N06625,208,
INCONEL® 625LCF,N06626,208,
INCONEL® 686,N06686,207,
INCONEL® 690,N06690,211,
INCONEL® 693,N06693,196,
INCONEL® 718,N07718,216,
INCONEL® 718SPF,NO7718,216,
INCONEL® 725,N07725,204,
INCONEL® 740,N07740,221,
INCONEL® 751,N07751,214,
INCONEL® 783,R30783,178,
INCONEL® MA754,N07754,203,
INCONEL® MA758,,205,
INCONEL® X-750,N07750,207,
Invar® 36,K93601,140,
Invar® 42,K94100,144,
Invar® 48,K94800,160,
Invar® K,K94610,130,
MONEL® 400,N04400,179,
MONEL® 401,N04401,169,
MONEL® 404,N04404,169,
MONEL® K-500,N05500,180,
MONEL® R-405,N04405,180,
NIMONIC® 75,N06075,221,
NIMONIC® 80A,N07080,222,
NIMONIC® 81,N07081,212,
NIMONIC® 90,N07090,226,
NIMONIC® 91,,222,
NIMONIC® 105,N07105,223,
NIMONIC® 115,N07115,216,
NIMONIC® 263,N07263,224,
NIMONIC® 901,N09901,201,
NIMONIC® PE11,,200,
NIMONIC® PE16,,198,
NIMONIC® PK33,,221,
René® 41,N07041,218,

File: tables/Young’s_Modulus_Values_for_Titanium_Alloys_(Annealed).csv
Trade name,UNS number,Composition,Young’s modulus,
Grade 1,R50250,,105,
Grade 2,R50400,,105,
Grade 3,R50550,,105,
Grade 4,R50700,,105,
Grade 5,R56400,Ti-6Al-4V,106 - 114,
Grade 6,R54520,Ti-5Al-2.5Sn,110 - 125,
Grade 7,R52400,Ti-0.2Pd,105,
Grade 9,R56320,Ti-3Al-2.5V,91 - 107,
Grade 10,R58030,Ti-11.5Mo-6Zr-4.5Sn,108,
Grade 11,R52250,Ti-0.2Pd,105,
Grade 12,R53400,Ti-0.3Mo-0.8Ni,105,
Grade 16,R52402,Ti-0.06Pd,103,
Grade 17,R52252,Ti-0.06Pd,103,
Grade 18,R56322,Ti-3Al-2.5V-0.06Pd,91 - 107,
Grade 19,R58153,Ti-8V-6Cr-4Mo-4Zr-3Al,103,
Grade 20,R58645,Ti-8V-6Cr-4Zr-4Mo-3Al-0.05Pd,103,
Grade 21,R58210,Ti-15Mo-3Al-2.7Nb-0.25Si,96 - 103,
Grade 23,R56401,Ti-6Al-4V (ELI),106 - 114,
Grade 30,R53530,,110,
Grade 31,R53532,,110,
Grade 36,R58450,Ti-45Nb,62,
Timetal® 17,R58650,Ti-5Al-2Sn-4Mo-2Zr-4Cr,109,
Timetal® 10-2-3,R56410,Ti-10V-2Fe-3Al,112,
Timetal® 1100,,Ti-6Al-4Zr-2.7Sn-0.4Mo-0.45Si,120,
Timetal® 15-3,R58153,Ti-15V-3Al-3Sn-3Cr,82 - 111,
Timetal® 21S,R58210,Ti-15Mo-3Nb-3Al-0.2Si,83,
Timetal® 367,R56700,Ti-6Al-7Nb,105 - 120,
Timetal® 550,,Ti-4Al-4Mo-2Sn-0.5Si,110 - 130,
Timetal® 551,,Ti-4Al-4Mo-4Sn-0.5Si,113 - 130,
Timetal® 6-2-4-2,R54620,Ti-6Al-2Sn-4Z r-2Mo,115,
Timetal® 6-2-4-6,R56260,Ti-6Al-2Sn-4Zr-6Mo,115,
Timetal® 62S,,Ti-6Al-2Fe-0.1Si,128,
Timetal® 6-6-2,R56620,Ti-6Al-6V-2Sn,115,
Timetal® 679,,Ti-11Sn-5Zr-2.25Al-1Mo-0.2Si,105 - 110,
Timetal® 685,,Ti-6Al-5Zr-0.5Mo-0.25Si,125,
Timetal® 8-1-1,R54810,Ti-8Al-1Mo-1V,124,
Timetal® 8-2-9,,Ti-5.5Al-3.5Sn-3Zr-1Nb-0.25Mo-0.3Si,120,
Timetal® 834,,Ti-5.8Al-4Sn-3.5Zr-0.7Nb-0.5Mo-0.35Si-0.06C,120,
Timetal® 230,,Ti-2.5Cu,105 - 125,

File: tables/Young’s_Modulus_of_Pure_Metals.csv
Metal,Young’s modulus,
Actinium (Ac),25,
Aluminum (Al),70.2,
Antimony (Sb),54.7,
Barium (Ba),12.8,
Beryllium (Be),318,
Bismuth (Bi),34,
Cadmium (Cd),62.6,
Calcium (Ca),19.6,
Cerium (Ce),33.6,
Cesium (Cs),1.69,
Chromium (Cr),279,
Cobalt (Co),211,
Copper (Cu),129.8,
Dysprosium (Dy),61.4,
Erbium (Er),69.9,
Europium (Eu),18.2,
Gadolinium (Gd),54.8,
Gallium (Ga),9.81,
Gold (Au),78.5,
Hafnium (Hf),141,
Holmium (Ho),64.8,
Indium (In),10.6,
Iridium (Ir),528,
Iron (Fe),208.2,
Lanthanum (La),36.6,
Lead (Pb),16.1,
Lithium (Li),4.91,
Lutetium (Lu),68.6,
Magnesium (Mg),44.7,
Manganese (Mn),191,
Molybdenum (Mo),324.8,
Neodymium (Nd),41.4,
Neptunium (Np),68,
Nickel (Ni),199.5,
Niobium (Nb),104.9,
Osmium (Os),558.6,
Palladium (Pd),121,
Platinum (Pt),172.4,
Plutonium (Pu),87.5,
Polonium (Po),26,
Potassium (K),3.175,
Praseodymium (Pr),37.3,
Promethium (Pm),46,
Protactinium (Pa),76,
Radium (Ra),13.2,
Rhenium (Re),520,
Rhodium (Rh),379,
Rubidium (Rb),2.35,
Ruthenium (Ru),432,
Samarium (Sm),49.7,
Scandium (Sc),74.4,
Silver (Ag),82.7,
Sodium (Na),6.8,
Strontium (Sr),15.7,
Tantalum (Ta),185.7,
Technetium (Tc),407,
Terbium (Tb),55.7,
Thallium (Tl),7.9,
Thorium (Th),78.3,
Thulium (Tm),74,
Tin (Sn),49.9,
Titanium (Ti),120.2,
Tungsten (W),411,
Uranium (U),177,
Vanadium (V),127.6,
Ytterbium (Yb),23.9,
Yttrium (Y),63.5,
Zinc (Zn),104.5,
Zirconium (Zr),97.1,
